Repository: IgorUspehov/polymer-consult

File: LLDPE-automotive.html
LLDPE in der Automobilindustrie

🇩🇪 Deutsch
🇬🇧 English
🇷🇺 Русский

LLDPE in der Automobilindustrie
LLDPE für Automobilindustrie: MFI, Farbe, Glanz
MFI nach 3 Zyklen steigt von 2 auf 6-8. Farbe: Gelbstich. Lösung: Blaupigment 0,5%. Glanz: um 15-20% niedriger als Primärware.

LLDPE for Automotive
LLDPE for automotive: MFI, color, gloss
MFI after 3 cycles increases from 2 to 6-8. Color: yellowish tint. Solution: blue pigment 0.5%. Gloss: 15-20% lower than virgin.

LLDPE в автопроме
Стрейч для автопрома: ПТР, цвет, блеск
ПТР после 3 циклов растёт с 2 до 6-8. Цвет: желтоватый оттенок. Решение: синий пигмент 0,5%. Блеск на 15-20% ниже первички.

File: PET-recycling-separation.html
PET-Recycling

🇩🇪 Deutsch
🇬🇧 English
🇷🇺 Русский

PET-Recycling
PET-Recycling mit Sortierung: Kappen (HDPE), Etiketten (LDPE)
Flotation trennt HDPE (oben) von PET (unten). HDPE-Granulat für Spritzguss. LDPE-Flocken für Müllbeutel.

PET Recycling
PET recycling with separation: caps (HDPE), labels (LDPE)
Flotation separates HDPE (top) from PET (bottom). HDPE pellets for injection molding. LDPE flakes for trash bags.

Переработка ПЭТ
Переработка ПЭТ с разделением: крышки (ПНД), этикетки (LDPE)
Флотация разделяет ПНД (всплывает) и ПЭТ (тонет). Гранула ПНД для литья. Хлопья LDPE для мусорных мешков.

File: PP-sheets-pool.html
PP-Platten für Schwimmbäder

🇩🇪 Deutsch
🇬🇧 English
🇷🇺 Русский

PP-Platten für Schwimmbäder
PP-Platten für Schwimmbäder: Recyclat möglich
HDPE/LLDPE/Stretch als Zuschlag. Recycling-PP + 20% HDPE verbessert Schlagfestigkeit. Aufbereitetes Material hält 5+ Jahre im Außeneinsatz.

PP Sheets for Swimming Pools
PP sheets for swimming pools: recyclate possible
HDPE/LLDPE/stretch as additive. Recycled PP + 20% HDPE improves impact strength. Recycled material lasts 5+ years outdoors.

ПП листы для бассейнов
ПП листы для бассейнов: рециклат возможен
Добавка ПНД/LLDPE/стрейч. Рециклат ПП + 20% ПНД повышает ударную вязкость. Рециклат держит на улице 5+ лет.

File: agglomeration-de.html
Agglomeration von LDPE-Folie

Agglomeration von LDPE-Folie: Parameter, Einstellung, typische Fehler

Datum: 24. April 2024 | Autor: Ihor Kryazhev

Folienabfälle aus LDPE und LLDPE haben eine Schüttdichte von 30-80 kg/m³. Die Agglomeration verdichtet die Folie durch Reibung und Erwärmung auf 450-550 kg/m³. Ohne diesen Schritt ist die Granulierung nicht möglich. Agglomerator: Schüssel mit 2-4 rotierenden Messern, Stator, Friktionsheizung. Zyklus 4-12 Minuten. Am Ende Wasserinjektion. Saubere Stretchfolie: Erwärmung auf 120-130°C in 4-6 Minuten, Wasser 1-2%, Dichte 500-550 kg/m³. Verschmutzte Agrarfolie: Erwärmung auf 130-140°C in 8-12 Minuten, Wasser 2-3%, Dichte 450-500 kg/m³. Temperaturkontrolle mit Infrarot-Pyrometer.

← Zur Hauptseite

File: agglomeration-en.html
LDPE Film Agglomeration

LDPE Film Agglomeration: Parameters, Setup, Typical Mistakes

Date: April 24, 2024 | Author: Ihor Kryazhev

LDPE and LLDPE film waste has a bulk density of 30-80 kg/m³. Agglomeration densifies the film to 450-550 kg/m³ through friction and heating. Without this step, pelletizing is impossible. Agglomerator: chamber with 2-4 rotating knives, stator, friction heating system. Cycle 4-12 minutes. At the end — water injection. Clean stretch film: heat to 120-130°C in 4-6 minutes, water 1-2%, density 500-550 kg/m³. Contaminated agricultural film: heat to 130-140°C in 8-12 minutes, water 2-3%, density 450-500 kg/m³. Temperature control with infrared pyrometer.

← Back to main

File: article-01-ldpe-agglomeration-de.html
Агломерация LDPE плёнки: полное руководство

Агломерация LDPE плёнки: параметры, настройка, типичные ошибки

Дата: 24 апреля 2024 | Автор: Игорь Кряжев

1. Когда нужна Agglomeration

Пленочные отходы LDPE и LLDPE имеют насыпную Dichte 30-80 кг/м³. Подавать такую массу в экструдер невозможно — он не захватывает материал. Агломерация уплотняет пленку до 450-550 кг/м³ за счет трения и нагрева. Без этого этапа Granulierung невозможна.

2. Устройство агломератора

Чаша с вращающимися ножами (2-4 шт), статор (неподвижные Messer), система фрикционного нагрева. Цикл 4-12 минут в зависимости от материала и загрязненности. По окончании впрыск воды — резкое охлаждение и фиксация формы комка.

3. Параметры для разных материалов

Стрейч-пленка чистая: нагрев до 120-130°C за 4-6 мин, вода 1-2%, Dichte 500-550 кг/м³

Сельхозпленка загрязненная: нагрев до 130-140°C за 8-12 мин, вода 2-3%, Dichte 450-500 кг/м³

Смесь с HDPE: не требует агломерации — только дробление

4. Контроль температуры

Оптимум 120-140°C для LDPE/LLDPE. При перегреве (>150°C) начинается деструкция полимера, MFI растет. Контроль — инфракрасным пирометром выгружаемой массы. При недогреве (5. Ошибки и решения

Комки не держат форму — мало воды или недогрев

Черные точки в агломерате — перегрев, залипание полимера на Messer

Долгий цикл (>15 мин) — влажная пленка, сушить перед загрузкой

← На главную

File: article-01-ldpe-agglomeration-en.html
LDPE Film Agglomeration: Complete Setup Guide

LDPE Film Agglomeration: Complete Setup Guide

Date: April 24, 2024 | Author: Ihor Kryazhev

Stretch film has a bulk density of 30-80 kg/m³. Agglomeration densifies it to 500-550 kg/m³. Parameters: heat to 120-130°C, water 1-2%, output 80-150 kg/h.

← Back to main

File: article-01-ldpe-agglomeration-ru.html
Агломерация LDPE плёнки: полное руководство

Агломерация LDPE плёнки: полное руководство по настройке

Дата: 24 апреля 2024 | Автор: Игорь Кряжев

Стрейч-пленка имеет насыпную плотность 30-80 кг/м³. Агломерация уплотняет её до 500-550 кг/м³. Параметры: нагрев 120-130°C, вода 1-2%, производительность 80-150 кг/ч.

← На главную

File: article-granulators-agglomerator-complete-de.html
Kombinierter Granulator Agglomerator+Schnecke für Folienabfälle: полное руководство по настройке и эксплуатации

Агломератор+Schnecke: полное руководство по грануляции Folienabfälle LDPE и LLDPE

Дата: 24 апреля 2024 | Автор: Ihor Kryazhev, Technologieberater, 25+ лет опыта

1. Введение: почему Agglomerator+Schnecke доминирует в сегменте до 500 кг/ч

Совмещенный гранулятор типа «Agglomerator+Schnecke» - это базовая конфигурация для переработки Folienabfälle LDPE, LLDPE, HDPE (мягкие сорта). На малых и средних линиях (до 500 кг/ч) это самое распространенное решение. Я внедрил более 15 таких линий в Германии, Польше, Чехии и Украине. Агломератор+Schnecke занимает 80% рынка в сегменте от 50 до 300 кг/ч. Его главные конкуренты - шредер-компакторы (дорого, сложно) и прямые экструдеры с принудительной загрузкой (некачественная гранула).

В чем суть: Agglomerator уплотняет пленку до плотности 500-550 кг/м³, гранулятор (одноSchneckeовый экструдер) плавит уплотненную массу и режет гранулу. Без Agglomeratorа экструзия пленки невозможна - насыпная плотность исходного материала 30-80 кг/м³, Schnecke просто не захватывает и не проталкивает. Агломератор+Schnecke - технологический стандарт, проверенный десятилетиями.

2. Устройство линии Agglomerator+Schnecke: от загрузки до гранулы

Типовая линия состоит из следующих узлов:

Шредер (дробилка) предварительный - режет пленку на фракцию 20-50 мм. Без этого этапа Agglomerator перегружается, цикл удлиняется в 2-3 раза.

Агломератор - чаша объемом 300-1000 л с вращающимися ножами (2-4 шт), статором и системой фрикционного нагрева. Цикл 4-12 минут.

Бункер накопления агломерата - промежуточный накопитель (500-1000 кг), обеспечивающий равномерную загрузку Schneckeа.

Шнековый питатель с принудительной загрузкой - дозирует агломерат в экструдер.

ОдноSchneckeовый экструдер - диаметр 45-65 мм, L/D 30-36:1, зоны нагрева 160-240°C.

Фильтр расплава - сменные сетки 150-250 микрон или гидравлический фильтр (Gneuss, Nordson).

Гранулятор (стренговый или подводный) - нарезка гранулы длиной 3-5 мм.

Система охлаждения и сушки - водяная ванна (для стренг) или центрифуга (для подводной грануляции).

Стоимость полной линии (китайское оборудование с заменой ножей на европейские) - 40-70 тыс €. Европейская линия (Herbold, NGR, Piovan) - 120-200 тыс €. Окупаемость при загрузке 800 т/год - 6-14 месяцев в зависимости от стоимости рециклата.

3. Параметры процесса: Temperatur, вода, плотность, Produktivität

Для чистой стрейч-пленки (LLDPE, Feuchtigkeit 

Нагрев в Agglomeratorе: до 120-130°C за 4-6 минут

Добавка воды: 1-2% от веса загрузки (для охлаждения и парообразования)

Плотность агломерата: 500-550 кг/м³

Температура экструдера: 160-180-200-220-210°C

Фильтрация: 200-250 микрон (сетка меняется каждые 3-6 часов)

Производительность линии: 80-150 кг/ч для экструдера 45 мм, 150-250 кг/ч для 65 мм

MFI гранулы на выходе: 2,5-3,5 (исходная пленка - 1,8-2,5)

Для загрязненной сельхозпленки (LDPE с землей, Feuchtigkeit до 20%):

Нагрев: 130-140°C за 8-12 минут

Вода: 2-3% (больше для вымывания грязи)

Плотность агломерата: 450-500 кг/м³

Экструдер: 170-190-210-230-220°C, двухступенчатая фильтрация: сначала 400 микрон, затем 200.

Производительность: 60-120 кг/ч (из-за худшего уплотнения)

MFI: 3-5 - материал более текучий, подходит для технического литья

Важное замечание: при добавлении воды выше 3% агломерат переувлажняется, Feuchtigkeit гранулы растет до 0,5-1%, что приводит к пористости при экструзии. Вода должна подаваться распылением (форсунка) в конце цикла.

4. Ножи: ресурс, заточка, материал

Ножи - самый расходный элемент Agglomeratorа. Ресурс:

Китайские ножи (сталь 9CrSi, 9Cr2Mo): 80-150 т переработанного материала

Европейские ножи из D2, K110, M2: 300-600 т

С наплавкой карбида вольфрама: 800-1200 т

Зазор между роторными и статорными ножами должен быть 0,3-0,5 мм. Проверять каждые 20-40 часов работы. При увеличении зазора до 1 мм Produktivität Agglomeratorа падает на 30-40%, качество агломерата ухудшается - комки становятся рыхлыми.

На практике в Польше заменили китайские ножи на европейские (D2) и увеличили межсервисный интервал с 40 до 200 часов. Экономия на простоях - 12 000 € в год.

5. Контроль температуры и влажности - ключевые точки качества

Для стабильной работы Agglomeratorа+Schneckeа обязателен контроль следующих параметров:

Температура агломерата в конце цикла - оптимально 120-140°C (измерять IR-пирометром). При перегреве полимер деструктирует, MFI растет, гранула становится хрупкой.

Влажность агломерата - менее 0,5% (на входе в экструдер). Влажность выше 1% дает пористую гранулу и пузыри при экструзии.

Температура экструдера - должна быть на 10-20°C выше, чем для первичного сырья, так как агломерат имеет более высокую плотность и хуже передает тепло.

Давление расплава перед фильтром - 50-120 бар. Если растет быстрее 5 бар/час - сетки забиваются, нужно менять чаще.

Совет: установите датчики тока на двигателе Agglomeratorа. По характерному скачку тока (на 15-20% выше холостого хода) можно точно определить момент завершения цикла - это дешевле и надежнее, чем термопара.

6. Типичные проблемы и их решение - реальные кейсы

Проблема 1: агломерат не держит форму, рассыпается. Причины: недогрев (Проблема 2: черные точки в грануле. Причины: перегрев агломерата (>150°C), длительный цикл (>15 минут), залипание полимера на ножи. Решение: сократить время цикла, снизить температуру на 10°C, очистить ножи. Если черные точки остаются - проблема в экструдере (застойные зоны). В Чехии решили заменой Schneckeа на более современный (с лучшей текучестью).

Проблема 3: сильный запах от гранулы (рыба, химия). Причина: исходное сырье плохо промыто или содержит остатки моющих средств. Решение: добавить этап горячей мойки перед агломерацией (80°C, NaOH 2%), а на экструдере - вакуумную дегазацию. В Германии на линии переработки стрейч-пленки с этикетками установили вакуумный насос 250 м³/ч - запах ушел полностью.

Проблема 4: пульсации давления в экструдере. Причина: неравномерная загрузка агломератом. Нужен бункер-накопитель и Schneckeовый питатель с регулируемой скоростью. В простых линиях используют тарельчатый питатель - он дает пульсации до 20 бар. Гравиметрический питатель (дозатор по весу) решает проблему, но стоит 7-12 тыс €.

7. Сравнение с конкурентами: когда Agglomerator+Schnecke, а когда пора переходить на компактор

Агломератор+Schnecke оптимален до 300 кг/ч. Выше 500 кг/ч рекомендуют шредер-компактор (Erema, NGR). Ключевые минусы Agglomeratorа+Schneckeа для большой производительности:

Периодический цикл - остановки загрузки каждые 5-15 минут

Высокая деструкция (MFI растет на 30-50% от исходного)

Ограничение по влажности исходной пленки (не более 8-10%)

Но на старте и при объемах до 200 т/мес Agglomerator+Schnecke экономически выгоднее. Окупаемость 6-12 месяцев против 18-24 для компактора.

Реальный пример: в Польше на линии 200 кг/ч заменили шредер-компактор (400 тыс €) на Agglomerator+Schnecke (60 тыс €) - качество гранулы не изменилось, брак остался 3-4%. Причиной была простая технология - не требовался высокий MFI. Экономия на старте - 340 тыс €.

8. Расширенная диагностика через AI и Linux Mint

На своей практике я активно использую LLM-инструменты для анализа работы Agglomeratorа+Schneckeа. На линии в Германии я подключил к контроллеру (Beckhoff, Linux Mint) датчики тока и температуры. Данные собирал через Python на Raspberry Pi. Нейросеть (LSTM) обучили на 500 циклах предсказывать момент достижения оптимальной температуры агломерата (130°C) с точностью ±3°C. Это позволило автоматизировать остановку цикла без IR-пирометра и сэкономить 12% электроэнергии.

Для диагностики через Android TV Box (root, shell) я подключаюсь к линии через SSH и анализирую системные логи контроллера. Например, система определяет рост тока двигателя Schneckeа - это признак забитого фильтра или высокого MFI. LLM-модель выдает рекомендацию: "смени сетку через 15 минут" или "снизь температуру в зоне 3 на 5°C". Точность прогноза отказа фильтра - 92% за 30 минут до события.

9. Оптимизация энергопотребления: как снизить затраты на 20-25%

Энергопотребление линии Agglomerator+Schnecke - основная статья затрат (30-40% себестоимости). Практические методы снижения:

Использовать частотные преобразователи на двигателе Schneckeа (экономия 15-20% при работе на 60-70% мощности)

Термоизоляция цилиндра экструдера (снижение теплопотерь на 30%)

Оптимизация времени цикла Agglomeratorа: сокращение на 2 минуты снижает энергопотребление на 8-10%

Нагрев экструдера отходящим теплом Agglomeratorа (воздуховод от чаши к зоне загрузки) - экономит 5-7% тепла

На линии в Чехии после установки частотников и термоизоляции удельный расход электроэнергии снизился с 0,45 до 0,35 кВт·ч/кг. При цене 0,12 €/кВт·ч это 0,012 €/кг экономии. На 1000 тонн в год - 12 000 €.

10. Вывод и рекомендации для владельцев производств

Агломератор+Schnecke - проверенная, надежная и доступная технология для переработки Folienabfälle при производительности до 300 кг/ч. Ключевые условия успеха:

Обязательная предварительная мойка для загрязненной пленки (горячая вода 80°C + щелочь)

Контроль влажности агломерата (Качественные ножи (европейская сталь) - продлевают ресурс в 3-4 раза

Выход на годовую загрузку 500-800 тонн для окупаемости

Использование AI-диагностики для снижения брака и энергопотребления

Если ваш объем переработки превышает 300 кг/ч и MFI гранулы критичен для литья - рассматривайте переход на шредер-компактор. Во всех остальных случаях Agglomerator+Schnecke - оптимальный выбор по соотношению цена/качество.

Готов оказать помощь в выборе оборудования, настройке режимов и обучении персонала. Запускал такие линии с нуля более 15 раз. Работаю онлайн и с выездом на производство.

← На главную

File: article-granulators-agglomerator-complete-en.html
Agglomerator+Screw for Film Waste: Complete Guide: полное руководство по настройке и эксплуатации

Агломератор+screw: полное руководство по грануляции film waste LDPE и LLDPE

Дата: 24 апреля 2024 | Автор: Ihor Kryazhev, Technology Consultant, 25+ лет опыта

1. Введение: почему agglomerator+screw доминирует в сегменте до 500 кг/ч

Совмещенный гранулятор типа «agglomerator+screw» - это базовая конфигурация для переработки film waste LDPE, LLDPE, HDPE (мягкие сорта). На малых и средних линиях (до 500 кг/ч) это самое распространенное решение. Я внедрил более 15 таких линий в Германии, Польше, Чехии и Украине. Агломератор+screw занимает 80% рынка в сегменте от 50 до 300 кг/ч. Его главные конкуренты - шредер-компакторы (дорого, сложно) и прямые экструдеры с принудительной загрузкой (некачественная гранула).

В чем суть: agglomerator уплотняет пленку до плотности 500-550 кг/м³, гранулятор (одноscrewовый экструдер) плавит уплотненную массу и режет гранулу. Без agglomeratorа экструзия пленки невозможна - насыпная плотность исходного материала 30-80 кг/м³, screw просто не захватывает и не проталкивает. Агломератор+screw - технологический стандарт, проверенный десятилетиями.

2. Устройство линии agglomerator+screw: от загрузки до гранулы

Типовая линия состоит из следующих узлов:

Шредер (дробилка) предварительный - режет пленку на фракцию 20-50 мм. Без этого этапа agglomerator перегружается, цикл удлиняется в 2-3 раза.

Агломератор - чаша объемом 300-1000 л с вращающимися ножами (2-4 шт), статором и системой фрикционного нагрева. Цикл 4-12 минут.

Бункер накопления агломерата - промежуточный накопитель (500-1000 кг), обеспечивающий равномерную загрузку screwа.

Шнековый питатель с принудительной загрузкой - дозирует агломерат в экструдер.

Одноscrewовый экструдер - диаметр 45-65 мм, L/D 30-36:1, зоны нагрева 160-240°C.

Фильтр расплава - сменные сетки 150-250 микрон или гидравлический фильтр (Gneuss, Nordson).

Гранулятор (стренговый или подводный) - нарезка гранулы длиной 3-5 мм.

Система охлаждения и сушки - водяная ванна (для стренг) или центрифуга (для подводной грануляции).

Стоимость полной линии (китайское оборудование с заменой ножей на европейские) - 40-70 тыс €. Европейская линия (Herbold, NGR, Piovan) - 120-200 тыс €. Окупаемость при загрузке 800 т/год - 6-14 месяцев в зависимости от стоимости рециклата.

3. Параметры процесса: temperature, вода, плотность, output

Для чистой стрейч-пленки (LLDPE, moisture 

Нагрев в agglomeratorе: до 120-130°C за 4-6 минут

Добавка воды: 1-2% от веса загрузки (для охлаждения и парообразования)

Плотность агломерата: 500-550 кг/м³

Температура экструдера: 160-180-200-220-210°C

Фильтрация: 200-250 микрон (сетка меняется каждые 3-6 часов)

Производительность линии: 80-150 кг/ч для экструдера 45 мм, 150-250 кг/ч для 65 мм

MFI гранулы на выходе: 2,5-3,5 (исходная пленка - 1,8-2,5)

Для загрязненной сельхозпленки (LDPE с землей, moisture до 20%):

Нагрев: 130-140°C за 8-12 минут

Вода: 2-3% (больше для вымывания грязи)

Плотность агломерата: 450-500 кг/м³

Экструдер: 170-190-210-230-220°C, двухступенчатая фильтрация: сначала 400 микрон, затем 200.

Производительность: 60-120 кг/ч (из-за худшего уплотнения)

MFI: 3-5 - материал более текучий, подходит для технического литья

Важное замечание: при добавлении воды выше 3% агломерат переувлажняется, moisture гранулы растет до 0,5-1%, что приводит к пористости при экструзии. Вода должна подаваться распылением (форсунка) в конце цикла.

4. Ножи: ресурс, заточка, материал

Ножи - самый расходный элемент agglomeratorа. Ресурс:

Китайские ножи (сталь 9CrSi, 9Cr2Mo): 80-150 т переработанного материала

Европейские ножи из D2, K110, M2: 300-600 т

С наплавкой карбида вольфрама: 800-1200 т

Зазор между роторными и статорными ножами должен быть 0,3-0,5 мм. Проверять каждые 20-40 часов работы. При увеличении зазора до 1 мм output agglomeratorа падает на 30-40%, качество агломерата ухудшается - комки становятся рыхлыми.

На практике в Польше заменили китайские ножи на европейские (D2) и увеличили межсервисный интервал с 40 до 200 часов. Экономия на простоях - 12 000 € в год.

5. Контроль температуры и влажности - ключевые точки качества

Для стабильной работы agglomeratorа+screwа обязателен контроль следующих параметров:

Температура агломерата в конце цикла - оптимально 120-140°C (измерять IR-пирометром). При перегреве полимер деструктирует, MFI растет, гранула становится хрупкой.

Влажность агломерата - менее 0,5% (на входе в экструдер). Влажность выше 1% дает пористую гранулу и пузыри при экструзии.

Температура экструдера - должна быть на 10-20°C выше, чем для первичного сырья, так как агломерат имеет более высокую плотность и хуже передает тепло.

Давление расплава перед фильтром - 50-120 бар. Если растет быстрее 5 бар/час - сетки забиваются, нужно менять чаще.

Совет: установите датчики тока на двигателе agglomeratorа. По характерному скачку тока (на 15-20% выше холостого хода) можно точно определить момент завершения цикла - это дешевле и надежнее, чем термопара.

6. Типичные проблемы и их решение - реальные кейсы

Проблема 1: агломерат не держит форму, рассыпается. Причины: недогрев (Проблема 2: черные точки в грануле. Причины: перегрев агломерата (>150°C), длительный цикл (>15 минут), залипание полимера на ножи. Решение: сократить время цикла, снизить температуру на 10°C, очистить ножи. Если черные точки остаются - проблема в экструдере (застойные зоны). В Чехии решили заменой screwа на более современный (с лучшей текучестью).

Проблема 3: сильный запах от гранулы (рыба, химия). Причина: исходное сырье плохо промыто или содержит остатки моющих средств. Решение: добавить этап горячей мойки перед агломерацией (80°C, NaOH 2%), а на экструдере - вакуумную дегазацию. В Германии на линии переработки стрейч-пленки с этикетками установили вакуумный насос 250 м³/ч - запах ушел полностью.

Проблема 4: пульсации давления в экструдере. Причина: неравномерная загрузка агломератом. Нужен бункер-накопитель и screwовый питатель с регулируемой скоростью. В простых линиях используют тарельчатый питатель - он дает пульсации до 20 бар. Гравиметрический питатель (дозатор по весу) решает проблему, но стоит 7-12 тыс €.

7. Сравнение с конкурентами: когда agglomerator+screw, а когда пора переходить на компактор

Агломератор+screw оптимален до 300 кг/ч. Выше 500 кг/ч рекомендуют шредер-компактор (Erema, NGR). Ключевые минусы agglomeratorа+screwа для большой производительности:

Периодический цикл - остановки загрузки каждые 5-15 минут

Высокая деструкция (MFI растет на 30-50% от исходного)

Ограничение по влажности исходной пленки (не более 8-10%)

Но на старте и при объемах до 200 т/мес agglomerator+screw экономически выгоднее. Окупаемость 6-12 месяцев против 18-24 для компактора.

Реальный пример: в Польше на линии 200 кг/ч заменили шредер-компактор (400 тыс €) на agglomerator+screw (60 тыс €) - качество гранулы не изменилось, брак остался 3-4%. Причиной была простая технология - не требовался высокий MFI. Экономия на старте - 340 тыс €.

8. Расширенная диагностика через AI и Linux Mint

На своей практике я активно использую LLM-инструменты для анализа работы agglomeratorа+screwа. На линии в Германии я подключил к контроллеру (Beckhoff, Linux Mint) датчики тока и температуры. Данные собирал через Python на Raspberry Pi. Нейросеть (LSTM) обучили на 500 циклах предсказывать момент достижения оптимальной температуры агломерата (130°C) с точностью ±3°C. Это позволило автоматизировать остановку цикла без IR-пирометра и сэкономить 12% электроэнергии.

Для диагностики через Android TV Box (root, shell) я подключаюсь к линии через SSH и анализирую системные логи контроллера. Например, система определяет рост тока двигателя screwа - это признак забитого фильтра или высокого MFI. LLM-модель выдает рекомендацию: "смени сетку через 15 минут" или "снизь температуру в зоне 3 на 5°C". Точность прогноза отказа фильтра - 92% за 30 минут до события.

9. Оптимизация энергопотребления: как снизить затраты на 20-25%

Энергопотребление линии agglomerator+screw - основная статья затрат (30-40% себестоимости). Практические методы снижения:

Использовать частотные преобразователи на двигателе screwа (экономия 15-20% при работе на 60-70% мощности)

Термоизоляция цилиндра экструдера (снижение теплопотерь на 30%)

Оптимизация времени цикла agglomeratorа: сокращение на 2 минуты снижает энергопотребление на 8-10%

Нагрев экструдера отходящим теплом agglomeratorа (воздуховод от чаши к зоне загрузки) - экономит 5-7% тепла

На линии в Чехии после установки частотников и термоизоляции удельный расход электроэнергии снизился с 0,45 до 0,35 кВт·ч/кг. При цене 0,12 €/кВт·ч это 0,012 €/кг экономии. На 1000 тонн в год - 12 000 €.

10. Вывод и рекомендации для владельцев производств

Агломератор+screw - проверенная, надежная и доступная технология для переработки film waste при производительности до 300 кг/ч. Ключевые условия успеха:

Обязательная предварительная мойка для загрязненной пленки (горячая вода 80°C + щелочь)

Контроль влажности агломерата (Качественные ножи (европейская сталь) - продлевают ресурс в 3-4 раза

Выход на годовую загрузку 500-800 тонн для окупаемости

Использование AI-диагностики для снижения брака и энергопотребления

Если ваш объем переработки превышает 300 кг/ч и MFI гранулы критичен для литья - рассматривайте переход на шредер-компактор. Во всех остальных случаях agglomerator+screw - оптимальный выбор по соотношению цена/качество.

Готов оказать помощь в выборе оборудования, настройке режимов и обучении персонала. Запускал такие линии с нуля более 15 раз. Работаю онлайн и с выездом на производство.

← На главную

File: article-granulators-agglomerator-complete.html
Агломератор+шнек для пленочных отходов: полное руководство по настройке и эксплуатации

Агломератор+шнек: полное руководство по грануляции пленочных отходов LDPE и LLDPE

Дата: 24 апреля 2024 | Автор: Игорь Кряжев, технолог-консультант, 25+ лет опыта

1. Введение: почему агломератор+шнек доминирует в сегменте до 500 кг/ч

Совмещенный гранулятор типа «агломератор+шнек» - это базовая конфигурация для переработки пленочных отходов LDPE, LLDPE, HDPE (мягкие сорта). На малых и средних линиях (до 500 кг/ч) это самое распространенное решение. Я внедрил более 15 таких линий в Германии, Польше, Чехии и Украине. Агломератор+шнек занимает 80% рынка в сегменте от 50 до 300 кг/ч. Его главные конкуренты - шредер-компакторы (дорого, сложно) и прямые экструдеры с принудительной загрузкой (некачественная гранула).

В чем суть: агломератор уплотняет пленку до плотности 500-550 кг/м³, гранулятор (одношнековый экструдер) плавит уплотненную массу и режет гранулу. Без агломератора экструзия пленки невозможна - насыпная плотность исходного материала 30-80 кг/м³, шнек просто не захватывает и не проталкивает. Агломератор+шнек - технологический стандарт, проверенный десятилетиями.

2. Устройство линии агломератор+шнек: от загрузки до гранулы

Типовая линия состоит из следующих узлов:

Шредер (дробилка) предварительный - режет пленку на фракцию 20-50 мм. Без этого этапа агломератор перегружается, цикл удлиняется в 2-3 раза.

Агломератор - чаша объемом 300-1000 л с вращающимися ножами (2-4 шт), статором и системой фрикционного нагрева. Цикл 4-12 минут.

Бункер накопления агломерата - промежуточный накопитель (500-1000 кг), обеспечивающий равномерную загрузку шнека.

Шнековый питатель с принудительной загрузкой - дозирует агломерат в экструдер.

Одношнековый экструдер - диаметр 45-65 мм, L/D 30-36:1, зоны нагрева 160-240°C.

Фильтр расплава - сменные сетки 150-250 микрон или гидравлический фильтр (Gneuss, Nordson).

Гранулятор (стренговый или подводный) - нарезка гранулы длиной 3-5 мм.

Система охлаждения и сушки - водяная ванна (для стренг) или центрифуга (для подводной грануляции).

Стоимость полной линии (китайское оборудование с заменой ножей на европейские) - 40-70 тыс €. Европейская линия (Herbold, NGR, Piovan) - 120-200 тыс €. Окупаемость при загрузке 800 т/год - 6-14 месяцев в зависимости от стоимости рециклата.

3. Параметры процесса: температура, вода, плотность, производительность

Для чистой стрейч-пленки (LLDPE, влажность 

Нагрев в агломераторе: до 120-130°C за 4-6 минут

Добавка воды: 1-2% от веса загрузки (для охлаждения и парообразования)

Плотность агломерата: 500-550 кг/м³

Температура экструдера: 160-180-200-220-210°C

Фильтрация: 200-250 микрон (сетка меняется каждые 3-6 часов)

Производительность линии: 80-150 кг/ч для экструдера 45 мм, 150-250 кг/ч для 65 мм

MFI гранулы на выходе: 2,5-3,5 (исходная пленка - 1,8-2,5)

Для загрязненной сельхозпленки (LDPE с землей, влажность до 20%):

Нагрев: 130-140°C за 8-12 минут

Вода: 2-3% (больше для вымывания грязи)

Плотность агломерата: 450-500 кг/м³

Экструдер: 170-190-210-230-220°C, двухступенчатая фильтрация: сначала 400 микрон, затем 200.

Производительность: 60-120 кг/ч (из-за худшего уплотнения)

MFI: 3-5 - материал более текучий, подходит для технического литья

Важное замечание: при добавлении воды выше 3% агломерат переувлажняется, влажность гранулы растет до 0,5-1%, что приводит к пористости при экструзии. Вода должна подаваться распылением (форсунка) в конце цикла.

4. Ножи: ресурс, заточка, материал

Ножи - самый расходный элемент агломератора. Ресурс:

Китайские ножи (сталь 9CrSi, 9Cr2Mo): 80-150 т переработанного материала

Европейские ножи из D2, K110, M2: 300-600 т

С наплавкой карбида вольфрама: 800-1200 т

Зазор между роторными и статорными ножами должен быть 0,3-0,5 мм. Проверять каждые 20-40 часов работы. При увеличении зазора до 1 мм производительность агломератора падает на 30-40%, качество агломерата ухудшается - комки становятся рыхлыми.

На практике в Польше заменили китайские ножи на европейские (D2) и увеличили межсервисный интервал с 40 до 200 часов. Экономия на простоях - 12 000 € в год.

5. Контроль температуры и влажности - ключевые точки качества

Для стабильной работы агломератора+шнека обязателен контроль следующих параметров:

Температура агломерата в конце цикла - оптимально 120-140°C (измерять IR-пирометром). При перегреве полимер деструктирует, MFI растет, гранула становится хрупкой.

Влажность агломерата - менее 0,5% (на входе в экструдер). Влажность выше 1% дает пористую гранулу и пузыри при экструзии.

Температура экструдера - должна быть на 10-20°C выше, чем для первичного сырья, так как агломерат имеет более высокую плотность и хуже передает тепло.

Давление расплава перед фильтром - 50-120 бар. Если растет быстрее 5 бар/час - сетки забиваются, нужно менять чаще.

Совет: установите датчики тока на двигателе агломератора. По характерному скачку тока (на 15-20% выше холостого хода) можно точно определить момент завершения цикла - это дешевле и надежнее, чем термопара.

6. Типичные проблемы и их решение - реальные кейсы

Проблема 1: агломерат не держит форму, рассыпается. Причины: недогрев (Проблема 2: черные точки в грануле. Причины: перегрев агломерата (>150°C), длительный цикл (>15 минут), залипание полимера на ножи. Решение: сократить время цикла, снизить температуру на 10°C, очистить ножи. Если черные точки остаются - проблема в экструдере (застойные зоны). В Чехии решили заменой шнека на более современный (с лучшей текучестью).

Проблема 3: сильный запах от гранулы (рыба, химия). Причина: исходное сырье плохо промыто или содержит остатки моющих средств. Решение: добавить этап горячей мойки перед агломерацией (80°C, NaOH 2%), а на экструдере - вакуумную дегазацию. В Германии на линии переработки стрейч-пленки с этикетками установили вакуумный насос 250 м³/ч - запах ушел полностью.

Проблема 4: пульсации давления в экструдере. Причина: неравномерная загрузка агломератом. Нужен бункер-накопитель и шнековый питатель с регулируемой скоростью. В простых линиях используют тарельчатый питатель - он дает пульсации до 20 бар. Гравиметрический питатель (дозатор по весу) решает проблему, но стоит 7-12 тыс €.

7. Сравнение с конкурентами: когда агломератор+шнек, а когда пора переходить на компактор

Агломератор+шнек оптимален до 300 кг/ч. Выше 500 кг/ч рекомендуют шредер-компактор (Erema, NGR). Ключевые минусы агломератора+шнека для большой производительности:

Периодический цикл - остановки загрузки каждые 5-15 минут

Высокая деструкция (MFI растет на 30-50% от исходного)

Ограничение по влажности исходной пленки (не более 8-10%)

Но на старте и при объемах до 200 т/мес агломератор+шнек экономически выгоднее. Окупаемость 6-12 месяцев против 18-24 для компактора.

Реальный пример: в Польше на линии 200 кг/ч заменили шредер-компактор (400 тыс €) на агломератор+шнек (60 тыс €) - качество гранулы не изменилось, брак остался 3-4%. Причиной была простая технология - не требовался высокий MFI. Экономия на старте - 340 тыс €.

8. Расширенная диагностика через AI и Linux Mint

На своей практике я активно использую LLM-инструменты для анализа работы агломератора+шнека. На линии в Германии я подключил к контроллеру (Beckhoff, Linux Mint) датчики тока и температуры. Данные собирал через Python на Raspberry Pi. Нейросеть (LSTM) обучили на 500 циклах предсказывать момент достижения оптимальной температуры агломерата (130°C) с точностью ±3°C. Это позволило автоматизировать остановку цикла без IR-пирометра и сэкономить 12% электроэнергии.

Для диагностики через Android TV Box (root, shell) я подключаюсь к линии через SSH и анализирую системные логи контроллера. Например, система определяет рост тока двигателя шнека - это признак забитого фильтра или высокого MFI. LLM-модель выдает рекомендацию: "смени сетку через 15 минут" или "снизь температуру в зоне 3 на 5°C". Точность прогноза отказа фильтра - 92% за 30 минут до события.

9. Оптимизация энергопотребления: как снизить затраты на 20-25%

Энергопотребление линии агломератор+шнек - основная статья затрат (30-40% себестоимости). Практические методы снижения:

Использовать частотные преобразователи на двигателе шнека (экономия 15-20% при работе на 60-70% мощности)

Термоизоляция цилиндра экструдера (снижение теплопотерь на 30%)

Оптимизация времени цикла агломератора: сокращение на 2 минуты снижает энергопотребление на 8-10%

Нагрев экструдера отходящим теплом агломератора (воздуховод от чаши к зоне загрузки) - экономит 5-7% тепла

На линии в Чехии после установки частотников и термоизоляции удельный расход электроэнергии снизился с 0,45 до 0,35 кВт·ч/кг. При цене 0,12 €/кВт·ч это 0,012 €/кг экономии. На 1000 тонн в год - 12 000 €.

10. Вывод и рекомендации для владельцев производств

Агломератор+шнек - проверенная, надежная и доступная технология для переработки пленочных отходов при производительности до 300 кг/ч. Ключевые условия успеха:

Обязательная предварительная мойка для загрязненной пленки (горячая вода 80°C + щелочь)

Контроль влажности агломерата (Качественные ножи (европейская сталь) - продлевают ресурс в 3-4 раза

Выход на годовую загрузку 500-800 тонн для окупаемости

Использование AI-диагностики для снижения брака и энергопотребления

Если ваш объем переработки превышает 300 кг/ч и MFI гранулы критичен для литья - рассматривайте переход на шредер-компактор. Во всех остальных случаях агломератор+шнек - оптимальный выбор по соотношению цена/качество.

Готов оказать помощь в выборе оборудования, настройке режимов и обучении персонала. Запускал такие линии с нуля более 15 раз. Работаю онлайн и с выездом на производство.

← На главную

File: article-ldpe-hdpe-market-de.html
Recyceltes Polyethylen auf dem EU-Markt: LDPE und HDPE

Recyceltes Polyethylen in der EU: vollständiger Marktüberblick für LDPE und HDPE

Datum: 23. April 2024 | Autor: Ihor Kryazhev, Technologieberater

1. Einleitung

Der europäische Markt für recyceltes Polyethylen (LDPE und HDPE) stellt auf die verbindliche Verwendung von Rezyklaten um. Bis 2030 fordert die PPWR 30% Sekundärrohstoff in Verpackungen. Für den Technologieberater sind Kenntnisse der EuCertPlast-Zertifizierung, der Deodorierung von lebensmitteltauglichen Rezyklaten und steuerliche Anreize der Schlüssel zur Reduzierung von Ausschuss um 20% und zur Umstellung auf 100% Sekundärrohstoffe.

2. Einsatzstoffe und Preise ex-works Deutschland 2024

Klares lebensmitteltaugliches LDPE (EFSA) wird aus industrieller Stretchfolie gewonnen. Preis: 1020-1100 €/t. Schwarzes technisches LDPE aus Agrarfolie: 620-740 €/t.

Naturfarbenes lebensmitteltaugliches HDPE (EFSA) stammt aus Persil/Fairy-Flaschen. REMONDIS in Lünen hat eine Vakuumentgasung eingeführt. Preis: 980-1150 €/t. Schwarzes technisches HDPE: 700-820 €/t.

3. Größte Recycler mit Zertifizierung

mtm plastics (Niedergebra) — 75.000 t/Jahr LDPE, EuCertPlast Nr. 2022-084

REMONDIS Recycling (Lünen) — 85.000 t/Jahr HDPE, lebensmitteltaugliches Rezyklat EFSA

PreZero (Neustadt) — 70.000 t/Jahr gemischtes PE, RecyClass-Zertifikat

ALBA Group (Berlin) — erstes lebensmitteltaugliches LDPE für Kontakt mit fetthaltigen Produkten

4. Gesetze und steuerliche Anreize

PPWR (Artikel 7): Bis 2030 mindestens 30% Rezyklat in Kunststoffverpackungen. Für PE-Milch- und Saftflaschen 25% bis 2028.

VerpackG und LUCID-Registrierung: Bußgeld bis zu 200.000 € bei fehlender Registrierung. Verpackungen ohne Rezyklat werden mit 20-50% höheren Lizenzgebühren belegt.

Italien, Steuer auf Neuplastik: 0,45 €/kg, wenn die Verpackung weniger als 30% Rezyklat enthält. Ersparnis bei Verwendung von Rezyklat: 15-20%.

Frankreich, AGEC (Bonus-Malus): Verpackungen aus 100% primärem LDPE werden mit einem erhöhten Beitrag von 50% belegt.

5. Beispiele für fertige Produkte

Abwasserrohre aus HDPE mit 60% Rezyklat (Pipelife, DIN CERTCO-Zertifikat)

Persil-Flaschen mit 50% PCR HDPE von REMONDIS Lünen

Knauf PE-Trittschalldämmung mit 80% LDPE-Rezyklat — CO₂-Einsparung 2,3 kg/m²

6. Fazit

Deutschland bleibt das Technologiezentrum für Nischen mit niedriger Frequenz: HDPE-Deodorierung, Vakuumentgasung von LDPE und zweistufige Filtration. Die Nachfrage nach sauberen Fraktionen von klarem LDPE und naturfarbenem HDPE übersteigt das Angebot um das 1,5- bis 2-fache, was die Preise bis 2027 jährlich um 5-10% steigen lassen wird.

Quellen: bvse April 2024, EuCertPlast-Audits, Pressemitteilungen von REMONDIS, mtm plastics, ALBA.

← Zur Hauptseite

File: article-ldpe-hdpe-market-en.html
Recycled Polyethylene in the EU Market: LDPE and HDPE

Recycled Polyethylene in the EU: Complete Market Overview for LDPE and HDPE

Date: April 23, 2024 | Author: Ihor Kryazhev, Technology Consultant

1. Introduction

The European market for recycled polyethylene (LDPE and HDPE) is moving towards mandatory use of recyclates. By 2030, PPWR requires 30% secondary raw material in packaging. For a technology consultant, knowledge of EuCertPlast certification, deodorization of food-grade recyclates, and tax incentives is the key to reducing scrap by 20% and switching to 100% secondary raw materials.

2. Feedstock and ex-works prices Germany 2024

Clear food-grade LDPE (EFSA) is obtained from industrial stretch film. Price: €1020-1100/t. Black technical LDPE from agricultural film: €620-740/t.

Natural food-grade HDPE (EFSA) comes from Persil/Fairy bottles. REMONDIS in Lünen has introduced vacuum degassing. Price: €980-1150/t. Black technical HDPE: €700-820/t.

3. Largest recyclers with certification

mtm plastics (Niedergebra) — 75,000 t/year LDPE, EuCertPlast No. 2022-084

REMONDIS Recycling (Lünen) — 85,000 t/year HDPE, food-grade EFSA recyclate

PreZero (Neustadt) — 70,000 t/year mixed PE, RecyClass certificate

ALBA Group (Berlin) — first food-grade LDPE for contact with fatty products

4. Laws and tax incentives

PPWR (Article 7): By 2030 at least 30% recyclate in plastic packaging. For PE milk and juice bottles — 25% by 2028.

VerpackG and LUCID registration: Fine up to €200,000 for lack of registration. Packaging without recyclate is subject to 20-50% higher license fees.

Italy, virgin plastic tax: €0.45/kg if packaging contains less than 30% recyclate. Savings when using recyclate: 15-20%.

France, AGEC (bonus-malus): Packaging made of 100% virgin LDPE is subject to a 50% higher fee.

5. Examples of finished products

HDPE sewage pipes with 60% recyclate (Pipelife, DIN CERTCO certificate)

Persil bottles with 50% PCR HDPE from REMONDIS Lünen

Knauf PE laminate underlay with 80% LDPE recyclate — CO₂ savings 2.3 kg/m²

6. Conclusion

Germany remains the technology center for low-frequency niches: HDPE deodorization, LDPE vacuum degassing, and two-stage filtration. Demand for clean fractions of clear LDPE and natural HDPE exceeds supply by 1.5-2 times, which will push prices up 5-10% annually until 2027.

Sources: bvse April 2024, EuCertPlast audits, press releases from REMONDIS, mtm plastics, ALBA.

← Back to main
