Repository: IgorUspehov/polymer-consult

File: article-ldpe-hdpe-market-ru.html
Вторичный полиэтилен на рынке ЕС: LDPE и HDPE

Вторичный полиэтилен в ЕС: полный обзор рынка LDPE и HDPE

Дата: 23 апреля 2024 | Автор: Игорь Кряжев, технолог-консультант

1. Введение

Европейский рынок вторичного полиэтилена (LDPE и HDPE) переходит на обязательное использование рециклатов. К 2030 году PPWR требует 30% вторичного сырья в упаковке. Для технолога-консультанта знание сертификации EuCertPlast, деодорации пищевых регранулятов и налоговых льгот — ключ к снижению брака на 20% и выходу на 100% вторичного сырья.

2. Исходное сырьё и цены ex-works Германия 2024

LDPE прозрачный пищевой (EFSA) получают из промышленной стрейч-плёнки. Цена: 1020-1100 €/т. LDPE чёрный технический из сельхозплёнки: 620-740 €/т.

HDPE натуральный пищевой (EFSA) — из флаконов Persil/Fairy. REMONDIS в Люнене внедрил вакуумную дегазацию. Цена: 980-1150 €/т. HDPE чёрный технический: 700-820 €/т.

3. Крупнейшие переработчики с сертификацией

mtm plastics (Нидергебра) — 75 000 т/год LDPE, EuCertPlast №2022-084

REMONDIS Recycling (Люнен) — 85 000 т/год HDPE, пищевой регранулят EFSA

PreZero (Нойштадт) — 70 000 т/год смешанного PE, сертификат RecyClass

ALBA Group (Берлин) — первый пищевой LDPE для контакта с жирными продуктами

4. Законы и налоговые стимулы

PPWR (статья 7): к 2030 году минимум 30% рециклата в пластиковой упаковке. Для PE-бутылок молока и соков — 25% к 2028.

VerpackG и регистрация LUCID: штраф до 200 000 € за отсутствие регистрации. Упаковка без рециклата облагается повышенной лицензией на 20-50%.

Италия, налог на первичный пластик: 0,45 €/кг, если упаковка содержит менее 30% рециклата. Экономия при использовании рециклата — 15-20%.

Франция, AGEC (бонус-малус): упаковка из 100% первичного LDPE облагается повышенным сбором на 50%.

5. Примеры готовых изделий

Трубы канализация HDPE с 60% рециклата (Pipelife, сертификат DIN CERTCO)

Флаконы Persil с 50% PCR HDPE от REMONDIS Lünen

Подложка под ламинат Knauf PE с 80% LDPE рециклата — экономия CO₂ 2,3 кг/м²

6. Вывод

Германия остаётся технологическим центром для низкочастотных ниш: деодорация HDPE, вакуумная дегазация LDPE и двухступенчатая фильтрация. Спрос на чистые фракции прозрачного LDPE и натурального HDPE превышает предложение в 1,5-2 раза, что будет толкать цены вверх на 5-10% ежегодно до 2027 года.

Источники: bvse апрель 2024, аудиты EuCertPlast, пресс-релизы REMONDIS, mtm plastics, ALBA.

← На главную

File: article-pa-ldpe-casing-2026-04-23.html
PA/LDPE колбасная оболочка: механическая переработка и грануляция для экструзии

PA/LDPE колбасная оболочка: как я впервые применил механическую переработку и запустил гранулу в экструзию

  Дата: 24 апреля 2024 | Автор: Игорь Кряжев, технолог-консультант, 25+ лет

1. Проблема многослойных отходов

  Колбасная оболочка PA/LDPE - это двухслойный материал. Полиамид (10-15%) дает прочность, LDPE - герметичность. Большинство переработчиков отправляют такие отходы в сжигание. Потому что разделить слои механически невозможно. А химический рециклинг дорог и недоступен.

  Я решил проблему иначе. Не разделять - а перерабатывать вместе.

2. Технология механической переработки PA/LDPE

  Мой метод на собственном производстве в Херсонской области:

Сбор отходов оболочки (без мяса, но с остатками жира - до 5%)

  Мойка в горячей воде (80°C) с добавкой щелочи - удаление белка и жира

  Сушка центрифугой до влажности Агломерация при 130-140°C - плотность с 80 до 500 кг/м³

  Грануляция на двухшнеке с вакуумной дегазацией и двухступенчатой фильтрацией (300 - 150 микрон)

Результат: гранула PA/LDPE с MFI 1,5-2,5 (190°C, 2,16 кг), зольность 3. Первый в мире: плоскощелевая экструзия и литье под давлением

  Полученную гранулу я использовал в двух процессах:

  Плоскощелевая экструзия - для производства технической пленки. Температурный профиль: 190-210-230-220°C. Пленка толщиной 80-150 микрон. Прочность на прокол выросла на 15% по сравнению с чистым LDPE из-за наличия полиамида.

  Литье под давлением - для садовых решеток и щетинистых покрытий. Усадка - 1,2% (у чистого HDPE - 1,8%). Модуль упругости - 850 МПа против 600 у LDPE.

  Ни один переработчик в ЕС до меня не делал это на механическом рециклинге. Я провел пусконаладку и вывел линию на стабильный режим за 14 дней.

4. Экономика и применимость

  Себестоимость гранулы PA/LDPE из оболочки: 450-550 €/т. Цена продажи: 900-1100 €/т. Маржинальность - 45-50%.

  Где можно использовать:

Технические пленки (повышенная прочность на раздир)

  Садовые решетки и сетки (жесткость выше, чем у LDPE)

  Щетинистые покрытия для входных групп (износостойкость)

  Детали для автомобильных ковриков (упругость)

5. Вывод для технологов и владельцев производств

  Многослойные отходы PA/PE - не приговор. Механический рециклинг работает, если правильно настроить мойку и дегазацию.

Не бойтесь смешивать несовместимые полимеры с короткому тире

  Контролируйте содержание PA (10-15% - оптимум)

  Используйте вакуумную дегазацию на экструдере - удаляете летучие жиры и стабилизируете MFI

Хотите запустить у себя переработку PA/LDPE или других многослойных отходов - пишите. Запускал с нуля, знаю каждый узел.

← Вернуться на главную

File: article-polymer.html
Рециклинг PA/PE плёнок в ЕС | Polymer Consult

RU
  DE
  EN

WhatsApp: +49 152 58400610

← 

Пример расчёта: при производстве 100 000 тонн плёнки в год образуется 5 000–8 000 тонн отходов." data-de="Rechenbeispiel: Bei 100.000 Tonnen Folienproduktion pro Jahr entstehen 5.000–8.000 Tonnen Abfall." data-en="Calculation example: with 100,000 tonnes of film production per year, 5,000–8,000 tonnes of waste are generated.">

Пример: производство 100 000 т/год → отходы 7% (7 000 т) → потери ≈ 10,5 млн евро в год на одном предприятии." data-de="Beispiel: Produktion 100.000 t/Jahr → Abfall 7% (7.000 t) → Verluste ≈ 10,5 Mio. Euro pro Jahr in einem Werk." data-en="Example: production 100,000 t/year → waste 7% (7,000 t) → losses ≈ €10.5 million per year at one plant.">

💬 WhatsApp: +49 152 58400610

File: articles.html
Wissensbasis | Ihor Kryazhev — Polymer Recycling Consultant

← Ihor Kryazhev

Hauptseite
  💬 WhatsApp

Wissensbasis Polymer-Recycling

  Technische Artikel aus 25+ Jahren Praxis mit Extrusionsanlagen — LDPE, LLDPE, HDPE, PP, Mehrschichtfolien

91
Artikel

3
Sprachen

25+
Jahre Praxis

Alle
  🇩🇪 Deutsch
  🇬🇧 English
  🇷🇺 Русский

Problem nicht gelöst?

  Ich helfe direkt — Analyse, Einstellung, Rezeptur.
Online oder vor Ort in Deutschland, Europa, CIS.

💬 WhatsApp schreiben
  → Zur Beratungsseite
  ✉ E-Mail

File: combined-granulators-ru.html
Совмещенные грануляторы: агломератор+шнек и шредер-компактор+шнек для пленочных отходов

Совмещенные грануляторы: агломератор+шнек против шредер-компактора+шнек

Дата: 24 апреля 2024 | Автор: Игорь Кряжев, технолог-консультант, AI-инженер

1. Введение: два подхода к грануляции пленочных отходов

Пленочные отходы LDPE, HDPE, LLDPE имеют низкую насыпную плотность. Прямая подача в экструдер невозможна. Рынок предлагает два типа совмещенных решений: агломератор, совмещенный с одношнековым экструдером (агло+экструдер), и шредер-компактор с экструдером (Erema, NGR). Как AI-инженер, я провел анализ более 30 линий в Германии, Польше и Чехии, используя диагностику через LLM-инструменты (анализ трендов, предсказание отказов).

2. Агломератор+шнек: устройство и параметры

Чаша агломератора объемом 300-1000 л с вращающимися ножами. Цикл 5-12 минут. После агломерации комки поступают в бункер, затем в одношнековый экструдер (обычно 45-65 мм, L/D 30-36).

Плюсы: простота, низкая цена (40-60 тыс. €), возможность перерабатывать мокрую пленку (влажность до 10%)

Минусы: периодический цикл, неравномерная загрузка экструдера, пульсации давления до 15-20 бар

Для каких материалов: чистый LDPE, LLDPE (стрейч), влажная сельхозпленка

Настройки: температура в зоне агломерации 130-140°C, скорость ножей 400-600 об/мин. Экструдер: зоны 160-200-220-210°C, фильтрация 150-250 микрон. Производительность: 80-200 кг/ч в зависимости от диаметра.

3. Шредер-компактор+шнек (Erema, NGR) - непрерывная компактизация

Шредер-компактор (ротор с ножами, не чаша) работает непрерывно. Плёнка подается в бункер, сразу режется, уплотняется трением и шнек забирает уплотненную массу напрямую в экструдер. Вакуумная дегазация обязательна.

Плюсы: непрерывность, стабильное давление (±3-5 бар), производительность до 1000 кг/ч, лучшее качество гранулы

Минусы: высокая цена (150-400 тыс. €), критичность к загрязнениям (металл, камни)

Для каких материалов: чистые и умеренно загрязненные пленки, вторичные гранулы

Настройка непрерывной линии: частота вращения компактора 80-150 об/мин, температура материала в зоне компактизации 110-130°C (ниже, чем в агломераторе, чтобы не деструктировать). Экструдер - двухшнековый (co-rotating) с вакуумной дегазацией.

4. Обязательно ли дробление перед агломерацией?

Для агломератора+шнека - да, обязательна предварительная резка пленки на шредере (фракция 20-50 мм). Иначе агломератор перегружается. Для шредер-компактора - нет, он сам режет. Но для сильно загрязненной пленки (песок, земля) предварительное дробление и мойка увеличивают срок службы ножей.

5. Мойка: нужна или нет перед совмещенным гранулятором?

Главный вопрос. Я протестировал на линии в Чехии:

Сухая, чистая стрейч-пленка: можно без мойки. Агломерат чистый, зольность 0,1-0,3%.

Влажная (20% воды) сельхозпленка с землей: без мойки зольность 3-5%, брак при литье. После горячей мойки (80°C, NaOH 2%) и центрифуги - зольность 0,2-0,4%.

Пленка с остатками масла/жира: обязательна мойка с ПАВ, иначе деструкция полимера и вонючий дым.

Вывод: мойка обязательна для грязных отходов. Но можно использовать встроенную мойку в компакторе (Erema, NGR - подача воды и щелочи в зону резания). Я настраивал такую систему: расход воды 100-200 л/ч, отжим центрифугой после компактора перед экструдером.

6. Применение: литье под давлением vs экструзия

Литье (ящики, крышки, садовые решетки): требуется гранула с высоким MFI (6-12). Совмещенные грануляторы с дегазацией дают MFI 4-8 - норма. Лучше подходит шредер-компактор (равномернее).

Экструзия пленки, листа, трубы: нужен MFI 1-4. Агломератор+шнек дает MFI 2-5 - приемлемо. Но нужна фильтрация 100-150 микрон, чтобы удалить гели и неплавы.

Ротоформовка (порошок): не подходит - нужна отдельная мельница.

7. Сравнение для LLDPE, LDPE, HDPE

LLDPE (стрейч): идеален для обоих типов. Агломерация при 120-130°C, MFI растет с 1,5 до 2,5.

LDPE (сельхозпленка, мешки): мягкий, хорошо агломерируется. Шредер-компактор лучше для загрязненного.

HDPE (жесткая упаковка, канистры): не требует агломерации. Совмещенные грануляторы для HDPE неэффективны - нужен обычный шредер+двухшнек.

8. AI-диагностика: как я анализирую работу совмещенных грануляторов

Используя LLM-инструменты (локальные модели на Linux Mint + Python), я собираю данные с контроллеров (Modbus TCP, OPC UA) и провожу анализ трендов. Например, на линии в Польше AI выявил корреляцию между влажностью агломерата (датчик емкостной) и пульсацией давления в экструдере. Оптимизация сушки снизила брак с 12% до 4%.

Для диагностики через Android TV Box (root, shell) я подключаюсь к линии через SSH, снимаю логи контроллера (C, Python), анализирую системные вызовы и предсказываю отказы ножей агломератора. Точность прогноза - 85% за 2 часа до отказа.

9. Вывод и рекомендации

Для малого бизнеса (до 500 кг/ч) - агломератор+шнек (бюджетно, просто). Для среднего и крупного (от 500 кг/ч) - шредер-компактор+двухшнек (качество, стабильность). Мойка обязательна для грязных отходов, но возможна встроенная.

← На главную

File: combined-granulators.html
Kombinierte Granulatoren für Folien

🇩🇪 Deutsch
🇬🇧 English
🇷🇺 Русский

Kombinierte Granulatoren für Folien
Agglomerator+Schnecke vs Shredder-Kompaktor+Schnecke
Für LDPE/LLDPE-Folienabfälle. Agglomerator: diskontinuierlich, 50-200 kg/h, 40-60k €. Shredder-Kompaktor: kontinuierlich, 500-1000 kg/h, 150-400k €. Mahlung vor Agglomerator zwingend notwendig für Partikel Combined Granulators for Film Waste
Agglomerator+screw vs shredder-compactor+screw
For LDPE/LLDPE film waste. Agglomerator: batch, 50-200 kg/h, 40-60k €. Shredder-compactor: continuous, 500-1000 kg/h, 150-400k €. Pre-shredding required for particles Совмещенные грануляторы для пленки
Агломератор+шнек и шредер-компактор+шнек
Для пленочных отходов LDPE/LLDPE. Агломератор: периодический, 50-200 кг/ч, 40-60 тыс.€. Шредер-компактор: непрерывный, 500-1000 кг/ч, 150-400 тыс.€. Предварительное дробление обязательно до фракции

File: curb-tape.html
Einfassungsband

🇩🇪 Deutsch
🇬🇧 English
🇷🇺 Русский

Einfassungsband
Einfassungsband für Beete: HDPE, PP, LDPE
HDPE: Steif, schwarz, MFI 0,8-1,5. PP: günstiger, spröde bei Kälte. LDPE: flexibel, für Kurven. Extrusion mit 190-210°C.

Curb Tape
Curb tape for flower beds: HDPE, PP, LDPE
HDPE: rigid, black, MFI 0.8-1.5. PP: cheaper, brittle at cold. LDPE: flexible, for curves. Extrusion at 190-210°C.

Бардюрная лента
Бардюрная лента для клумб: ПНД, ПП, ПВД
ПНД: жесткая, черная, MFI 0,8-1,5. ПП: дешевле, хрупкий на морозе. ПВД: гибкая, для изгибов. Экструзия 190-210°C.

File: foamed-PE.html
Geschäumtes PE

🇩🇪 Deutsch
🇬🇧 English
🇷🇺 Русский

Geschäumtes PE
Geschäumtes Polyethylen: Schaumdichte 30-200 kg/m³, chemisches Vs. physikalisches Schäumen. Anwendung: Isolierung, Verpackung.

Foamed Polyethylene
Foamed polyethylene: foam density 30-200 kg/m³, chemical vs. physical foaming. Application: insulation, packaging.

Вспененный полиэтилен
Вспененный полиэтилен: плотность пены 30-200 кг/м³, химическое vs физическое вспенивание. Применение: изоляция, упаковка.

File: garden-net-extrusion.html
Gartenetz aus Sekundärkunststoffen | Igor Kryazhev

🇩🇪 Deutsch (Haupt)
  🇬🇧 English
  🇷🇺 Русский

Gartenetz aus Sekundärkunststoffen: Extrusionstechnologie mit Flachdüse

  Autor: Igor Kryazhev, Technologieberater für Sekundärkunststoff-Recycling

1. Einleitung: Was ist ein Gartenetz und wie wird es hergestellt?

  Gartenetze werden für Kletterpflanzen, Beeteinfassungen, Gewächshäuser und Vogelschutz verwendet. Im Gegensatz zu Verschattungsnetzen werden Gartenetze durch Extrusion mit einer Flachdüse geformt. Die Polymerschmelze wird durch eine Düse gepresst, die eine Zellstruktur formt. Das Netz wird gekühlt und aufgewickelt.

  Hauptrohstoff ist recycelter HDPE aus Kanistern, einschließlich Agrokanistern (Feldkanister für Düngemittel und Pflanzenschutzmittel). Zusätze sind recyceltes LDPE für Elastizität und recyceltes LLDPE aus Stretchfolie zur Verbesserung der Fließfähigkeit und des Glanzes. Auch Granulat aus PA/LDPE-Mehrschichtfolien (Wursthülle) wird verwendet – es enthält 10-15% Polyamid für erhöhte Steifigkeit und Verschleißfestigkeit.

2. Rohstoffe für die Gartenetzproduktion

  2.1. Recycelter HDPE aus Kanistern und Agrokanistern

  Agrokanister haben hohe Restverunreinigung (5-10% Chemikalien, Sand, Erde). Vorbereitung: Schreddern auf 20-40 mm, Heißwäsche (80-90°C mit NaOH 3-5% und Tensiden, 20-30 min), Flotation, Zentrifugentrocknung auf 5-10% Restfeuchte, Heißlufttrocknung auf 0,2%, Granulierung mit Filtration 200-300 Mikrometer. Fertiges HDPE-Granulat aus Agrokanistern hat MFI 0,8-1,5, Dichte 0,95-0,96 g/cm³, Aschegehalt unter 0,5%.

2.2. LDPE-Zusatz für Elastizität

  Reiner HDPE ist zu spröde. 5-15% LDPE (aus Folienabfällen) reduzieren die Steifigkeit. LDPE hat MFI 2-4, Dichte 0,918-0,925 g/cm³. Bei 10% LDPE sinkt der Biege-E-Modul von 800 auf 600 MPa, die Bruchdehnung steigt von 50% auf 150%.

2.3. LLDPE-Zusatz aus Stretchfolie für Fließfähigkeit und Glanz

  Stretch-Granulat (LLDPE) hat MFI 2,5-4,0. Ein Zusatz von 10-20% erhöht den Gesamt-MFI der Mischung von 0,8-1,5 auf 1,5-2,5. Der Druck in der Flachdüse sinkt um 15-25%. Der Netzglanz steigt um 30-50%.

2.4. Granulat aus PA/LDPE-Mehrschichtfolien

  Recycling von Wursthüllen (PA/LDPE, 10-15% Polyamid) ergibt Granulat mit erhöhter Steifigkeit (E-Modul bis 1000 MPa) und Verschleißfestigkeit (2-3-fach). Optimaler Anteil in der Mischung: 10-15%.

3. Rohstoffvorbereitung und Mischung

  HDPE-, LDPE-, LLDPE- und PA/LDPE-Granulate werden im Trockenmischer mit UV-Stabilisator (Ruß 1-2% oder HALS 0,5-1%), Antioxidans (Irganox 1010 0,2-0,3%) und Gleitmittel (Erucamid 0,3-0,5%) gemischt. Mischzeit 5-10 min bei 30-40°C.

4. Extrusion der Gartenetze mit Flachdüse

  4.1. Extruder und Temperaturprofil

  Einschneckenextruder (Durchmesser 45-90 mm, L/D 30-36) oder Doppelschneckenextruder. Temperaturprofil für HDPE+LDPE+LLDPE: Zone 1: 160-180°C, Zone 2: 180-200°C, Zone 3: 200-220°C, Zone 4: 210-230°C, Düsenkopf: 200-220°C. Bei PA/LDPE-Zusatz werden Zone 3-4 um 10-20°C auf 230-240°C erhöht.

4.2. Flachdüse und Netzformung

  Die Düsenkonstruktur hat Kanäle für eine Zellstruktur. Die Schmelze verteilt sich über die Breite (500-2000 mm) und wird durch eine Düse mit wechselnden Längs- und Querschlitzen gepresst. Maschenweite: 10x10, 20x20 oder 50x50 mm quadratisch oder rautenförmig. Fadenstärke 1-3 mm, Fadenbreite 2-5 mm. Druck im Düsenkopf bei MFI 1,5-2,5: 50-100 bar.

4.3. Kühlung und Verstreckung

  Das Netz läuft über Kühlwalzen (20-40°C, 3-4 Walzen). Verstreckung (Orientierung) 1:2 bis 1:4. Festigkeit steigt um 30-50%, Elastizität sinkt.

5. Qualitätskontrolle

Maschenweite – optischer Sensor, Toleranz ±5%.

  Fadenstärke – Lasermikrometer, Toleranz ±0,1 mm.

  Reißfestigkeit (100 mm Streifen) – min. 200 N.

  Bruchdehnung – 50-150%.

6. UV-Stabilisierung

  Schwarzes Netz (Ruß 1-2%): Lebensdauer 10-20 Jahre. Farbiges Netz (HALS 0,5-1%): 5-10 Jahre. UV-Kammertest (1000 h, ISO 4892-3): Festigkeitsverlust max. 30%.

7. Vorteile von PA/LDPE-Granulat aus Wursthüllen

  PA/LDPE-Granulat erhöht die Steifigkeit (E-Modul von 600 auf 800-1000 MPa) und die Verschleißfestigkeit (2-3-fach). Optimale Dosierung 10-15%.

8. Typische Defekte

Maschenriss: zu wenig LDPE (1:4). Lösung: LDPE auf 10-15% erhöhen, Verstreckung auf 1:2 reduzieren.

  Ungleiche Maschen: niedriger MFI. Lösung: 10-20% LLDPE zugeben.

  Netz klebt an Walzen: unzureichende Kühlung oder fehlendes Gleitmittel. Lösung: Walzentemperatur auf 20°C senken, Erucamid 0,3-0,5% zugeben.

  Gelbfärbung nach 1-2 Jahren: unzureichende UV-Stabilisierung. Lösung: 2% Ruß oder 1% HALS.

9. Schlüsselwörter mit niedriger Frequenz

✓ Gartenetz aus HDPE-Recyclat Extrusion mit Flachdüse

  ✓ Agrokanister Vorbereitung Schreddern Waschen Granulierung

  ✓ LLDPE aus Stretchfolie Zusatz für Fließfähigkeit MFI 1,5-2,5

  ✓ PA/LDPE Granulat aus Wursthülle im Gartenetz Dosierung 10-15%

  ✓ Verstreckung Gartenetz aus Recyclat auf Kalandern 1:2-1:4

  ✓ Maschenweite 20x20 mm optische Kontrolle Toleranz 5%

  ✓ UV-Stabilisierung mit Ruß 1-2% Lebensdauer 10-20 Jahre

10. Fazit

  Die Herstellung von Gartenetzen aus Sekundärkunststoffen ist wirtschaftlich. Die richtige Mischung aus HDPE mit LDPE (5-15%), LLDPE (10-20%) und PA/LDPE-Granulat (10-15%) sorgt für die optimale Balance aus Steifigkeit, Elastizität und Lebensdauer. Die Kontrolle des MFI der Mischung im Bereich 1,5-2,5 gewährleistet stabilen Druck von 50-100 bar im Düsenkopf. UV-Stabilisierung mit 1-2% Ruß garantiert 10-20 Jahre Nutzungsdauer.

© Igor Kryazhev – Technologieberatung für Kunststoffrecycling, 2026

Garden Netting from Recycled Polymers: Flat Die Extrusion Technology

  Author: Igor Kryazhev, Technology Consultant for Secondary Polymer Processing

1. Introduction: What is garden netting and how is it produced?

  Garden netting is used for climbing plants, bed fencing, greenhouses, and bird protection. Unlike shade nets that are woven from threads, garden netting is formed by extrusion through a flat die. The polymer melt is pressed through a die that forms a cellular structure, then cooled and wound into rolls.

  The main raw material is recycled HDPE from canisters, including agro-canisters (field canisters for fertilizers and pesticides). Additives include recycled LDPE for elasticity and recycled LLDPE from stretch film for improved flow and gloss. Granulate from PA/LDPE multilayer films (sausage casing) is also used – it contains 10-15% polyamide for increased stiffness and wear resistance.

2. Raw materials for garden netting production

  2.1. Recycled HDPE from canisters and agro-canisters

  Agro-canisters have high residual contamination (5-10% chemicals, sand, dirt). Preparation: shredding to 20-40 mm, hot washing (80-90°C with 3-5% NaOH and surfactants, 20-30 min), flotation, centrifuge drying to 5-10% moisture, hot air drying to 0.2%, pelletizing with 200-300 micron filtration. Finished HDPE granulate from agro-canisters has MFI 0.8-1.5, density 0.95-0.96 g/cm³, ash content below 0.5%.

2.2. LDPE additive for elasticity

  Pure HDPE is too brittle. 5-15% LDPE (from film waste) reduces stiffness. LDPE has MFI 2-4, density 0.918-0.925 g/cm³. At 10% LDPE, flexural modulus decreases from 800 to 600 MPa, elongation at break increases from 50% to 150%.

2.3. LLDPE additive from stretch film for flow and gloss

  Stretch granulate (LLDPE) has MFI 2.5-4.0. Adding 10-20% increases the total MFI of the mixture from 0.8-1.5 to 1.5-2.5. Pressure in the flat die decreases by 15-25%. Net gloss increases by 30-50%.

2.4. Granulate from PA/LDPE multilayer films

  Recycling sausage casings (PA/LDPE, 10-15% polyamide) yields granulate with increased stiffness (modulus up to 1000 MPa) and wear resistance (2-3 times). Optimal content in the mixture: 10-15%.

3. Raw material preparation and blending

  HDPE, LDPE, LLDPE, and PA/LDPE granulates are mixed in a dry mixer with UV stabilizer (carbon black 1-2% or HALS 0.5-1%), antioxidant (Irganox 1010 0.2-0.3%), and slip agent (erucamide 0.3-0.5%). Mixing time 5-10 min at 30-40°C.

4. Garden netting extrusion with flat die

  4.1. Extruder and temperature profile

  Single screw extruder (diameter 45-90 mm, L/D 30-36) or twin screw for filled compounds. Temperature profile for HDPE+LDPE+LLDPE: Zone 1: 160-180°C, Zone 2: 180-200°C, Zone 3: 200-220°C, Zone 4: 210-230°C, Die head: 200-220°C. For PA/LDPE blends, zones 3-4 are increased by 10-20°C to 230-240°C.

4.2. Flat die and net formation

  The die design has channels forming a cellular structure. The melt distributes across the width (500-2000 mm) and is extruded through a die with alternating longitudinal and transverse slots. Mesh size: 10x10, 20x20, or 50x50 mm square or diamond. Thread thickness 1-3 mm, thread width 2-5 mm. Die head pressure at MFI 1.5-2.5: 50-100 bar.

4.3. Cooling and draw ratio

  The net passes over cooling rolls (20-40°C, 3-4 rolls). Draw ratio (orientation) 1:2 to 1:4. Strength increases by 30-50%, elasticity decreases.

5. Quality control

Mesh size – optical sensor, tolerance ±5%.

  Thread thickness – laser micrometer, tolerance ±0.1 mm for 2 mm thread.

  Tensile strength (100 mm strip) – min. 200 N.

  Elongation at break – 50-150%.

6. UV stabilization

  Black net (carbon black 1-2%): service life 10-20 years. Colored net (HALS 0.5-1%): 5-10 years. UV chamber test (1000 h, ISO 4892-3): max 30% strength loss.

7. Advantages of PA/LDPE granulate from sausage casing

  PA/LDPE granulate increases stiffness (modulus from 600 to 800-1000 MPa) and wear resistance (2-3 times). Optimal dosage 10-15%.

8. Typical defects

Mesh rupture: too little LDPE (1:4). Solution: increase LDPE to 10-15%, reduce draw ratio to 1:2.

  Uneven mesh: low MFI of the blend. Solution: add 10-20% LLDPE.

  Net sticking to rolls: insufficient cooling or missing slip agent. Solution: reduce roll temperature to 20°C, add erucamide 0.3-0.5%.

  Yellowing after 1-2 years: insufficient UV stabilization. Solution: add 2% carbon black or 1% HALS.

9. Low-frequency keywords (embedded)

✓ garden netting from HDPE recyclate flat die extrusion technology

  ✓ agro-canister preparation shredding washing pelletizing

  ✓ recycled LLDPE from stretch film for flow improvement MFI 1.5-2.5

  ✓ PA/LDPE granulate from sausage casing in garden netting dosage 10-15 percent

  ✓ draw ratio of recycled garden netting on calenders 1 to 2-1 to 4

  ✓ mesh size 20x20 mm optical control tolerance 5 percent

  ✓ UV stabilization with carbon black 1-2 percent service life 10-20 years

10. Conclusion

  Garden netting production from recycled polymers is economically viable. The proper blend of HDPE with LDPE (5-15%), LLDPE (10-20%), and PA/LDPE granulate (10-15%) ensures the optimal balance of stiffness, elasticity, and service life. Controlling the blend MFI in the range of 1.5-2.5 ensures stable die head pressure of 50-100 bar. UV stabilization with 1-2% carbon black guarantees 10-20 years of service life.

© Igor Kryazhev – Polymer Processing Technology Consulting, 2026

Садовая сетка из вторичных полимеров: технология экструзии через плоскощелевую головку

  Автор: Игорь Кряжев, технолог-консультант по переработке вторичных полимеров

1. Введение: что такое садовая сетка и как ее производят

  Садовая сетка используется для вьющихся растений, ограждения грядок, парников и защиты от птиц. В отличие от притеняющей сетки, которая ткется из нитей, садовая сетка формуется методом экструзии через плоскощелевую головку. Расплав полимера выдавливается через фильеру, формирующую ячеистую структуру, затем сетка охлаждается и наматывается в рулоны. Производство садовых решеток (так называется та же сетка с более крупной ячейкой) аналогично.

  Основное сырье для садовой сетки - вторичный HDPE из канистр, в том числе агроканистр (канистры с полей из-под удобрений и средств защиты растений). Добавки - вторичный LDPE (ПВД) для эластичности и вторичный LLDPE из стрейч-пленки для повышения текучести и блеска. Также разработана технология использования гранулята из многослойных пленок PA/LDPE (колбасная оболочка). Этот гранулят содержит 10-15% полиамида, который придает сетке повышенную жесткость и износостойкость.

2. Сырье для производства садовой сетки

  2.1. Вторичный HDPE из канистр и агроканистр

  Агроканистры - это канистры из-под удобрений, пестицидов, гербицидов. Они имеют высокую остаточную загрязненность (до 5-10% химикатов, песка, земли). Технология подготовки включает: шредирование (дробление канистр без предварительной мойки) до фракции 20-40 мм, мойку горячей водой (80-90°C с добавкой щелочи NaOH 3-5% и ПАВ) в течение 20-30 минут, флотационное разделение, сушку центрифугой до 5-10%, затем горячим воздухом до 0,2%, грануляцию с фильтрацией 200-300 микрон. Готовая гранула имеет MFI 0,8-1,5, плотность 0,95-0,96 г/см³, зольность менее 0,5%.

2.2. Добавка вторичного LDPE для эластичности

  Чистый HDPE слишком жесткий, добавка 5-15% LDPE снижает жесткость. LDPE имеет MFI 2-4. При введении 10% LDPE модуль упругости снижается с 800 до 600 МПа, удлинение при разрыве возрастает с 50% до 150%.

2.3. Добавка вторичного LLDPE из стрейч-пленки

  Стрейч-гранула имеет MFI 2,5-4,0. Добавка 10-20% LLDPE повышает общий MFI смеси до 1,5-2,5. Давление в головке снижается на 15-25%. Блеск сетки увеличивается на 30-50%.

2.4. Гранулят из PA/LDPE

  Переработка колбасной оболочки (PA/LDPE, 10-15% полиамида) дает гранулят с повышенной жесткостью (модуль до 1000 МПа) и износостойкостью (в 2-3 раза). Оптимальная доля - 10-15%.

3. Подготовка сырья и смешение

  Гранулы смешиваются в сухом смесителе с УФ-стабилизатором (сажа 1-2% или HALS 0,5-1%), антиоксидантом (0,2-0,3%) и замасливателем (эрукамид 0,3-0,5%). Время смешения - 5-10 минут при 30-40°C.

4. Экструзия через плоскощелевую головку

  4.1. Экструдер и температурный профиль

  Одношнековый экструдер (45-90 мм, L/D 30-36). Температурный профиль: зона 1: 160-180°C, зона 2: 180-200°C, зона 3: 200-220°C, зона 4: 210-230°C, головка: 200-220°C. Для PA/LDPE зоны 3-4 повышаются на 10-20°C до 230-240°C.

4.2. Формирование сетки

  Расплав растекается по ширине головки (500-2000 мм) и выдавливается через фильеру с чередующимися продольными и поперечными щелями. Ячейка: 10х10, 20х20, 50х50 мм. Толщина нити 1-3 мм. Давление при MFI 1,5-2,5: 50-100 бар.

4.3. Охлаждение и вытяжка

  Сетка охлаждается на вальцах (20-40°C). Вытяжка 1:2-1:4. Прочность повышается на 30-50%, эластичность снижается.

5. Контроль качества

Ячейка – оптический датчик, отклонение ±5%.

  Толщина нити – лазерный микрометр, допуск ±0,1 мм.

  Прочность полоски 100 мм – не менее 200 Н.

  Удлинение при разрыве – 50-150%.

6. УФ-стабилизация

  Черная сетка (сажа 1-2%): срок службы 10-20 лет. Цветная (HALS 0,5-1%): 5-10 лет. Испытания в камере УФ (1000 ч, ISO 4892-3): снижение прочности не более 30%.

7. Преимущества гранулята PA/LDPE

  PA/LDPE повышает жесткость (модуль с 600 до 800-1000 МПа) и износостойкость (в 2-3 раза). Оптимальная дозировка 10-15%.

8. Типичные дефекты

Разрыв ячейки: недостаток LDPE (1:4). Решение: LDPE до 10-15%, вытяжка 1:2.

  Неравномерная ячейка: низкий MFI. Решение: добавить 10-20% LLDPE.

  Сетка липнет к вальцам: недостаточное охлаждение или отсутствие замасливателя. Решение: снизить температуру вальцов до 20°C, добавить эрукамид 0,3-0,5%.

  Желтизна через 1-2 года: слабая УФ-стабилизация. Решение: добавить сажу 2% или HALS 1%.

9. Низкочастотные ключевые запросы

✓ садовая сетка из HDPE рециклата технология экструзии через плоскощелевую головку

  ✓ подготовка агроканистр шредирование мойка грануляция

  ✓ добавка вторичного LLDPE из стрейч-пленки MFI 1.5-2.5

  ✓ использование гранулята PA/LDPE дозировка 10-15 процентов

  ✓ вытяжка садовой сетки на каландрах 1 к 2-1 к 4

  ✓ ячейка 20х20 мм контроль оптическим датчиком отклонение 5 процентов

  ✓ УФ-стабилизация сажей 1-2% срок службы 10-20 лет

10. Заключение

  Производство садовой сетки из вторичных полимеров экономически выгодно. Правильный подбор смеси HDPE с LDPE (5-15%), LLDPE (10-20%) и PA/LDPE (10-15%) обеспечивает баланс жесткости, эластичности и срока службы. Контроль MFI смеси 1,5-2,5 гарантирует давление 50-100 бар. УФ-стабилизация сажей 1-2% гарантирует 10-20 лет эксплуатации.

© Игорь Кряжев – технологическое консультирование по переработке полимеров, 2026

File: granules-comparison-ru.html
Сравнение гранул: из агломерата, из пленочных отходов без агломерации, после мойки. Пористость и решения.

Сравнение гранул из агломерата, пленки и после мойки: влияние на пористость и качество

Дата: 24 апреля 2024 | Автор: Игорь Кряжев

1. Типы гранул и их получение

Гранула из агломерата: пленка → дробление → агломерация (уплотнение) → грануляция. Самый распространенный путь для чистых пленочных отходов.

Гранула из пленочных отходов без агломерации: невозможно. Насыпная плотность пленки 30-80 кг/м³ - экструдер не захватит. Только с принудительной загрузкой (шнек с питателем), но качество гранулы плохое - много воздуха.

Гранула после мойки (хлопья): подразумевает, что пленка вымыта, высушена, но не агломерирована. Подача через питатель с уплотнением.

2. Сравнение качества

Я провел испытания на линии в Германии (экструдер 45 мм, фильтр 150 микрон).

Гранула из агломерата (влажность 0,1%): плотность гранулы 0,92-0,94 г/см³, пор нет. MFI 1,8-2,2. Идеально для пленки и литья.

Гранула из сухой пленки без агломерации (через питатель с уплотнением): имеет микропоры (0,5-1% объема). Причина - воздух между кусками пленки не удаляется. На экструзии пленки даёт пузыри и точки. Не рекомендуется.

Гранула из мокрых хлопьев (влажность 3-5%): пористость 5-15%. Вода превращается в пар, гранула губчатая. Разрыв стренг при грануляции. Брак 30-50%.

Гранула из мокрых хлопьев после сушки (влажность 0,2%): эквивалентна грануле из агломерата. Поры единичные, 

3. Пористость: причины и решения

Пористость - главный враг. Причины:

Влага (выше 0,3%) → водяной пар → пузыри. Решение: сушка в бункере 80°C 2-4 часа до 0,1-0,2%.

Захват воздуха при агломерации → решение: добавить воду в конце цикла (1-2%), она вытесняет воздух.

Слишком высокая температура грануляции (>230°C) → разложение полимера → газ. Решение: снизить температуру, добавить антиоксидант.

Контракционные пустоты (при охлаждении) → решение: использовать водяную ванну с длиной 3-5 м и температурой 30-40°C.

Диагностика: я использую микроскоп с камерой (подключение к Linux Mint) и LLM-модель для анализа снимков (обучена на 1000 образцов). Автоматически классифицирует тип пор (газовые, контракционные, влажностные) и рекомендует настройки.

4. Влияние на последующую переработку

Экструзия пленки: пористость >1% → обрыв пузыря, потеря прозрачности. Требует сушки и фильтрации.

Литье под давлением: пористость >2% → раковины на поверхности, снижение прочности на 15-20%.

Ротоформовка: любая пористость брак - пудра должна быть без пустот.

5. Вывод

Оптимальный способ - мойка (если грязная) → сушка до 0,2% → агломерация → грануляция с дегазацией и фильтрацией. Без агломерации не работайте.

← На главную

File: granules-comparison.html
Granulatvergleich

🇩🇪 Deutsch
🇬🇧 English
🇷🇺 Русский

Granulatvergleich
Vergleich: Granulat aus Agglomerat vs. Flakes
Agglomerat: Dichte 500-550 kg/m³, MFI 2,5-3,5. Flakes (nach Wäsche, Feuchte 0,2%): äquivalent, aber ohne Agglomeration unmöglich. Porosität: Hauptfehler bei Feuchte >0,3% oder schlechter Kühlung. Lösung: Trocknung 80°C, 2-4h.

Granule Comparison
Comparison: pellets from agglomerate vs. flakes
Agglomerate: density 500-550 kg/m³, MFI 2.5-3.5. Flakes (washed, moisture 0.2%): equivalent, but impossible without agglomeration. Porosity: main defect at moisture >0.3% or poor cooling. Solution: drying 80°C, 2-4h.

Сравнение гранул
Сравнение гранул: из агломерата и из хлопьев
Агломерат: плотность 500-550 кг/м³, MFI 2,5-3,5. Хлопья (после мойки, влажность 0,2%): эквивалентны, но без агломерации невозможны. Пористость: главный дефект при влажности >0,3% или плохом охлаждении. Решение: сушка 80°C, 2-4 часа.

File: hdpe-additive-LLDPE-thickness-reduction.html
ПНД добавки в LLDPE: повышение прочности и снижение толщины пленки, экономия материала

ПНД (HDPE) в композициях с LLDPE: как повысить прочность и уменьшить толщину при экструзии

Дата: 24 апреля 2024 | Автор: Игорь Кряжев

1. Зачем добавлять ПНД в LLDPE

LLDPE (линейный полиэтилен низкой плотности) обладает высокой прочностью на прокол и эластичностью, но ему не хватает жесткости и максимальной нагрузки при растяжении. Добавка ПНД (HDPE - полиэтилен высокой плотности) повышает модуль упругости, прочность на разрыв и позволяет уменьшить толщину пленки или стенки изделия при сохранении механических свойств. Это прямая экономия материала - до 20-30% по весу.

На практике в ЕС многие производители стрейч-пленки, мусорных мешков и технических пленок добавляют 10-30% вторичного HDPE (например, из канистр или флаконов) в LLDPE для снижения себестоимости и улучшения жесткости.

2. Влияние добавки ПНД на свойства

Испытания на лабораторной линии в Германии (я руководил проектом):

100% LLDPE (MFI 2,0): прочность на разрыв 24 МПа, удлинение 650%, модуль упругости 200 МПа

80% LLDPE + 20% HDPE (вторичный, MFI 1,5): прочность на разрыв 29 МПа (+21%), удлинение 480%, модуль 320 МПа (+60%)

70% LLDPE + 30% HDPE: прочность 32 МПа, удлинение 380%, модуль 380 МПа

Пленка становится жестче, меньше растягивается, но прочность на прокол (сопротивление продавливанию) падает на 10-20%. Поэтому для стрейч-пленки (где важна эластичность и облегание) более 20% HDPE не рекомендуется. Для мусорных мешков и строительных пленок можно до 40%.

3. Экономия метража и снижение толщины

Задача: получить пленку с теми же прочностными характеристиками (например, разрывная нагрузка 20 H/мм), но при меньшей толщине.

Исходная пленка из 100% LLDPE толщиной 60 мкм: разрыв 20 Н/мм

Композиция 80/20 (LLDPE/HDPE) при толщине 50 мкм: разрыв 21 Н/мм при снижении веса на 17% (метр погонный весит меньше)

Экономия при производстве 1000 тонн пленки: при цене сырья 1000 €/т экономия 170 000 € только за счет снижения толщины. При этом себестоимость композиции может быть даже ниже, если использовать вторичный HDPE (который часто дешевле LLDPE).

Расчет для трубы ПНД для канализации: добавка 20% вторичного HDPE в ПЭ100 снижают стоимость сырья на 10% при сохранении кольцевой жесткости.

4. Рецептуры для различных изделий

Пленка термоусадочная (рукавная):

70% LLDPE (MFI 1,5-2) + 25% ПНД (MFI 0,8-1,2) + 5% LDPE для прозрачности

Толщина 50-80 мкм

Усадка при 180°C: 50-60%

Мусорные мешки:

50% вторичный LLDPE (из стрейч-пленки) + 30% вторичный HDPE (канистры) + 20% первичный HDPE

Толщина 35-45 мкм, выдерживает 20 кг мусора

Трубы дренажные (HDPE черные):

100% вторичный HDPE (из труб и флаконов) - здесь LLDPE не нужен

Добавка LLDPE до 10% повышает стойкость к растрескиванию под напряжением

5. Технологические особенности смешения

ПНД и LLDPE совместимы во всех соотношениях, но требуют:

Однородного расплава - лучше использовать двухшнековый экструдер с хорошим смешением

Температура экструзии 190-220°C (компромисс между LLDPE и HDPE)

Фильтрация сеткой 150-200 микрон - не допускать гелей

Для пленки обязательно плоскощелевая головка с охлаждением

На практике часто смешивают гранулы в бункере без предварительной компаундации. Это дает нестабильный результат. Рекомендую премикс в смесителе (например, турбулентном) сухих гранул перед загрузкой.

6. Пример из опыта: запуск линии технической пленки в Чехии

Было: 100% вторичный LLDPE (из стрейч-пленки), толщина 80 мкм, прочность 18 Н/мм. Заказчик требовал снизить толщину до 60 мкм при сохранении прочности. Я предложил композицию:

70% тот же LLDPE рециклат

25% вторичный HDPE (из моющих флаконов, MFI 0,8)

5% чёрный мастербатч

0,2% антиоксидант

Произвели тестовую партию. Прочность при толщине 60 мкм составила 20 Н/мм. Т.е. цель достигнута. Дополнительная выгода - HDPE стоил 700 €/т, LLDPE 900 €/т. Экономия на сырье на тонну композиции: (0,25 * 200) = 50 €/т. И снижение толщины дало еще 17% экономии по метражу. Совокупный эффект - 22% снижения затрат.

7. Выводы

Добавка ПНД (HDPE) в LLDPE - мощный инструмент для технолога:

Повышает жесткость и прочность на разрыв

Позволяет уменьшить толщину (экономия материала до 20%)

Снижает стоимость композиции (вторичный HDPE дешевле LLDPE)

Требует контроля совместимости и тщательного смешения

Рекомендуемый диапазон добавок: от 10 до 30% в зависимости от конечного изделия. Для ответственных применений (пищевая пленка) не более 15%.

← На главную

File: hdpe-caps-recycling.html
Крышки от ПЭТ-бутылок: переработка HDPE/PP в садовые сетки и решетки

Крышки от ПЭТ-бутылок: как я перерабатывал HDPE/PP в садовые сетки и решетки

Дата: 24 апреля 2024 | Автор: Игорь Кряжев, 25+ лет, запуск с нуля

1. Проблема крышек: HDPE корпус + PP прокладка

Крышки от ПЭТ-бутылок - сложный отход. Корпус - HDPE (пищевой, натуральный). Внутри - прокладка из вспененного PP с ароматизаторами. Большинство переработчиков отправляют их в сжигание. Потому что разделить механически трудно, а химический рециклинг дорог.

Я решил проблему на своем производстве в Херсонской области. Не разделял - а перерабатывал вместе с контролем доли PP.

2. Технология переработки крышек

Мой метод для HDPE/PP (соотношение 85/15):

Сбор крышек без этикеток (цветные и натуральные - раздельно)

Мойка в горячей воде (90°C) с добавкой щелочи 3% - удаление остатков напитков и жиров

Сушка центрифугой до влажности Дробление до фракции 8-10 мм

Агломерация при 120-130°C - для уплотнения (плотность с 200 до 550 кг/м³)

Грануляция на двухшнеке с вакуумной дегазацией и фильтрацией 200 микрон

Результат: гранула HDPE/PP с MFI 2,5-3,5 (190°C, 2,16 кг), зольность 3. Производство садовых сеток и решеток

Из этой гранулы я запустил производство садовых сеток и решеток:

Плоскощелевая экструзия для сеток:

Температурный профиль: 190-210-230-225°C

Сетка с ячейкой 20x20 мм, толщина нити 1,5 мм

Прочность на разрыв: 18 МПа (у чистой HDPE - 20 МПа - разница 10% - допустимо)

Литье под давлением для садовых решеток:

Усадка: 1,4% (у чистого HDPE - 1,8%)

Модуль упругости при изгибе: 750 МПа

Температура литья: 210-230°C

Сетки и решетки прошли 2 года полевых испытаний на УФ-стабильность. Потери прочности - 8% (у первичного HDPE - 5%).

4. Экономика переработки крышек

Себестоимость гранулы HDPE/PP из крышек: 350-450 €/т (крышки часто отдают бесплатно или за копейки). Цена продажи гранулы: 750-850 €/т. Маржинальность - 45-55%.

Садовые сетки из этой гранулы: себестоимость 0,8 €/м², продажа 1,5-2,0 €/м².

5. Вывод для переработчиков

Крышки от ПЭТ-бутылок - недооцененный источник качественного HDPE. Главное:

Контролировать долю PP (не более 15-20%)

Обязательно использовать дегазацию - иначе запах остатков напитков

Для садовых сеток и решеток - идеальное применение (не требуют сверхвысокой прочности)

Хотите запустить у себя переработку крышек или производство сеток - пишите. Запускал с нуля, знаю каждый нюанс.

← На главную
