Repository: IgorUspehov/polymer-consult

File: index.html
Igor Kryazhev — Технолог-консультант

РУ
  DE
  EN
📄 Статья: Рециклинг PA/PE

Ihor
Kryazhev

25+ ЛЕТ ПРАКТИКИ | РАБОТАЮ ОНЛАЙН И С ВЫЕЗДОМ
  25+ JAHRE PRAXIS | ONLINE UND VOR ORT
  25+ YEARS OF PRACTICE | ONLINE AND ON-SITE

Технолог-консультант по переработке вторичных полимеров
  Technologie-Berater für Sekundärpolymer-Recycling
  Secondary Polymer Recycling Technology Consultant

Работаю онлайн и с выездом на производство. Помогаю запустить линию, оптимизировать технологии, разработать рецептуры. Опыт работы с линиями из Китая, СНГ, Германии, Австрии, США.
  Ich arbeite online und vor Ort. Helfe beim Anlagenstart, der Prozessoptimierung und Rezepturentwicklung. Erfahrung mit Anlagen aus China, GUS, Deutschland, Österreich, USA.
  Working online and on-site. I help launch lines, optimize technologies, develop formulations. Experience with lines from China, CIS, Germany, Austria, USA.

Переведу Ваше производство на 100% использование вторичных полимеров без потери качества.
  Ich bringe Ihre Produktion auf 100% Sekundärpolymereinsatz — ohne Qualitätsverlust.
  I will convert your production to 100% secondary polymer use without loss of quality.

✆  
  Написать в WhatsApp
  WhatsApp schreiben
  WhatsApp me

25+

  лет опытаJahre Erfahrungyears exp.

250K

  тонн переработаноTonnen verarbeitettons processed

24/7

  онлайнOnlineonline

Услуги (консультации) технолога при производстве готовых изделий из полимеров методом экструзии: Сетка садовая, листы, плёнки
  Beratungsleistungen des Technologen für die Produktion von Polymererzeugnissen durch Extrusion: Gartennetz, Platten, Folien
  Technologist Consulting Services for Extrusion-Based Polymer Product Manufacturing: Garden Mesh, Sheets, Films

Специализируюсь на запуске производства, оптимизации процессов и разработке технологий переработки вторичных полимеров.
  Spezialisiert auf Produktionsstart, Prozessoptimierung und Technologieentwicklung.
  Specializing in production launch, process optimization and technology development.

✓

Первичная консультацияErstberatungInitial Consultation

  БесплатноKostenlosFree

Бесплатное обсуждение вашей задачи через WhatsApp или видеозвонокKostenlose Besprechung Ihrer Aufgabe per WhatsApp oder VideoanrufFree discussion of your task via WhatsApp or video call

✓

Запуск экструзионных линийInbetriebnahme von ExtrusionslinienExtrusion Line Launch

  По проектуProjektweisePer project

Полный цикл пусконаладки: от постепенного до выхода на проектные параметрыVollständiger Inbetriebnahmezyklus bis zum Erreichen der ProjektparameterFull commissioning cycle: from startup to reaching design parameters

✓

Наладка и оптимизацияEinstellung & OptimierungTuning & Optimization

  По проектуProjektweisePer project

Повышение производительности, снижение брака, оптимизация энергопотребленияLeistungssteigerung, Ausschussreduzierung, EnergieoptimierungIncreasing output, reducing defects, optimizing energy consumption

✓

Разработка рецептурRezepturentwicklungFormulation Development

  По проектуProjektweisePer project

Подбор состава материала под ваше сырьё и требования к продукцииMaterialzusammensetzung angepasst an Ihr Rohmaterial und ProduktanforderungenMaterial formulation tailored to your raw material and product requirements

✓

Подбор оборудованияMaschinenauswahlEquipment Selection

  По проектуProjektweisePer project

Подбор и рекомендации по закупке экструдеров, грануляторов и вспомогательного оборудованияAuswahl und Empfehlung für Extruder, Granulatoren und HilfsgeräteSelection and purchasing recommendations for extruders, granulators and auxiliary equipment

✓

Обучение и выездSchulung & Vor-Ort-EinsatzTraining & On-Site Visit

  По проектуProjektweisePer project

Обучение персонала, техническая поддержка, выезд на производствоPersonalschulung, technischer Support, Vor-Ort-EinsatzStaff training, technical support, on-site production visits

✓

Работа с системами управления (Linux / Embedded Linux)Steuerungssysteme (Linux / Embedded Linux)Control Systems (Linux / Embedded Linux)

  По проектуProjektweisePer project

Всё современное экструзионное оборудование управляется через шкафы на базе микроконтроллеров и Embedded Linux. Помогу разобраться с настройкой, диагностикой и параметрированием систем управления экструдерами и грануляторами.Moderne Extrusionsanlagen werden über Schaltschränke mit Mikrocontrollern und Embedded Linux gesteuert. Ich helfe bei Konfiguration, Diagnose und Parametrierung der Steuerungssysteme.All modern extrusion equipment is controlled via cabinets based on microcontrollers and Embedded Linux. I help with configuration, diagnostics and parameterization of extruder and granulator control systems.

Интересуют несколько услуг? Обсудим комплексное решение.Mehrere Leistungen? Lassen Sie uns eine Gesamtlösung besprechen.Interested in several services? Let's discuss a comprehensive solution.

Переведу Ваше производство на 100% использование вторичных полимеров без потери качества.
  Ich bringe Ihre Produktion auf 100% Sekundärpolymereinsatz — ohne Qualitätsverlust.
  I will convert your production to 100% secondary polymer use without loss of quality.

Обсудить проектProjekt besprechenDiscuss project 📚 База знанийWissensbasisKnowledge base

Работаю с клиентами по всему миру (ЕС, США, СНГ)
  Ich arbeite mit Kunden weltweit
  Working with clients worldwide

Онлайн-консультации в любой часовой пояс. Выезд по договорённости.
  Online-Beratung in jeder Zeitzone. Vor-Ort-Einsatz nach Vereinbarung.
  Online consultations in any time zone. On-site visits by arrangement.

Работаю онлайн и с выездомOnline und vor OrtOnline and on-site

Онлайн-консультации (любой часовой пояс)Online-Beratung (jede Zeitzone)Online consultations (any time zone)

  Выезд на производствоVor-Ort-Einsatz in der ProduktionOn-site production visits

  Техническая поддержка 24/7Technischer Support 24/7Technical support 24/7

  Видео-консультацииVideo-BeratungenVideo consultations

Готовность к онлайн-консультациям и выездам по производствуBereit für Online-Beratungen und ProduktionseinsätzeReady for online consultations and production site visits

ЕвропаEuropaEurope

Deutschland
  Österreich
  Italy
  Netherlands
  Norway
  Sweden
  Denmark
  Romania
  Poland

АмерикаAmerikaAmericas

USA
  Canada
  Argentina
  Costa Rica

СНГ и другиеGUS und andereCIS and others

Georgia
  Moldova
  
  Весь мирWeltweitWorldwide

Опыт работы
  Berufserfahrung
  Work Experience

(Доказательство опытаErfahrungsnachweisProof of expertise)

Частный предпринимательSelbständiger UnternehmerPrivate Entrepreneur

  Собственное производствоEigene ProduktionOwn Production

  ~1996 — 2016

  Чернобаевка, Херсонская обл.Tschornobajiwka, ChersonChornobayivka, Kherson region

Главный технологCheftechnologeChief Technologist

  ООО «Агросетка Юг»

  2016 — 2022

  Ростов-на-ДонуRostow am DonRostov-on-Don

ТехнологTechnologeTechnologist

  «Достык-Полимер»

  2023 — 2024

  Актау

Узнаёте свою ситуацию?
  Erkennen Sie Ihre Situation?
  Does this sound familiar?

❌ Высокий процент брака при работе с вторичным сырьём?
  ❌ Hoher Ausschuss bei der Verarbeitung von Rezyklat?
  ❌ High defect rate when working with recycled materials?

❌ Нестабильное качество продукции?
  ❌ Instabile Produktqualität?
  ❌ Unstable product quality?

❌ Проблемы с запуском новых линий?
  ❌ Probleme beim Start neuer Linien?
  ❌ Problems launching new production lines?

❌ Высокое энергопотребление?
  ❌ Zu hoher Energieverbrauch?
  ❌ High energy consumption?

Решу за 3–14 дней
  Ich löse das in 3–14 Tagen
  I solve it in 3–14 days

Онлайн-анализ вашей ситуации за 24 часа — бесплатно
  Online-Analyse Ihrer Situation in 24h — kostenlos
  Online analysis of your situation within 24h — free

Результаты
  Ergebnisse
  Results

+35%

  рост производительностиmehr Outputoutput increase

−20%

  снижение бракаweniger Ausschussdefect reduction

100%

  вторичное сырьё внедреноRezyklat eingeführtrecycled material adopted

24h

  онлайн-анализOnline-Analyseonline analysis

Мои работы
  Meine Arbeiten
  My Work

Реальное производство — смотрите видео
  Echte Produktion — Videos ansehen
  Real production — watch the videos

Готов помочь вашему предприятию. Обсудим вашу задачу, предложим решение и сможем воплотить его в жизнь. Первая консультация — бесплатно.
  Bereit, Ihrem Unternehmen zu helfen. Wir besprechen Ihre Aufgabe, bieten eine Lösung an und setzen sie um. Erste Beratung — kostenlos.
  Ready to help your business. We'll discuss your task, offer a solution and implement it. First consultation — free.

💬  WhatsApp

✉️  Email

INFO

📞 WhatsApp: +49 152 58400610

  ✉️ uspeh.polimer2022@gmail.com

  📍 München, Deutschland

  🕐 24/7

File: index_backup_20260423_195210.html
Igor Kryazhev — Технолог-консультант

РУ
  DE
  EN
📄 Статья: Рециклинг PA/PE

Ihor
Kryazhev

25+ ЛЕТ ПРАКТИКИ | РАБОТАЮ ОНЛАЙН И С ВЫЕЗДОМ
  25+ JAHRE PRAXIS | ONLINE UND VOR ORT
  25+ YEARS OF PRACTICE | ONLINE AND ON-SITE

Технолог-консультант по переработке вторичных полимеров
  Technologie-Berater für Sekundärpolymer-Recycling
  Secondary Polymer Recycling Technology Consultant

Работаю онлайн и с выездом на производство. Помогаю запустить линию, оптимизировать технологии, разработать рецептуры. Опыт работы с линиями из Китая, СНГ, Германии, Австрии, США.
  Ich arbeite online und vor Ort. Helfe beim Anlagenstart, der Prozessoptimierung und Rezepturentwicklung. Erfahrung mit Anlagen aus China, GUS, Deutschland, Österreich, USA.
  Working online and on-site. I help launch lines, optimize technologies, develop formulations. Experience with lines from China, CIS, Germany, Austria, USA.

Переведу Ваше производство на 100% использование вторичных полимеров без потери качества.
  Ich bringe Ihre Produktion auf 100% Sekundärpolymereinsatz — ohne Qualitätsverlust.
  I will convert your production to 100% secondary polymer use without loss of quality.

✆  
  Написать в WhatsApp
  WhatsApp schreiben
  WhatsApp me

25+

  лет опытаJahre Erfahrungyears exp.

250K

  тонн переработаноTonnen verarbeitettons processed

24/7

  онлайнOnlineonline

Услуги (консультации) технолога при производстве готовых изделий из полимеров методом экструзии: Сетка садовая, листы, плёнки
  Beratungsleistungen des Technologen für die Produktion von Polymererzeugnissen durch Extrusion: Gartennetz, Platten, Folien
  Technologist Consulting Services for Extrusion-Based Polymer Product Manufacturing: Garden Mesh, Sheets, Films

Специализируюсь на запуске производства, оптимизации процессов и разработке технологий переработки вторичных полимеров.
  Spezialisiert auf Produktionsstart, Prozessoptimierung und Technologieentwicklung.
  Specializing in production launch, process optimization and technology development.

✓

Первичная консультацияErstberatungInitial Consultation

  БесплатноKostenlosFree

Бесплатное обсуждение вашей задачи через WhatsApp или видеозвонокKostenlose Besprechung Ihrer Aufgabe per WhatsApp oder VideoanrufFree discussion of your task via WhatsApp or video call

✓

Запуск экструзионных линийInbetriebnahme von ExtrusionslinienExtrusion Line Launch

  По проектуProjektweisePer project

Полный цикл пусконаладки: от постепенного до выхода на проектные параметрыVollständiger Inbetriebnahmezyklus bis zum Erreichen der ProjektparameterFull commissioning cycle: from startup to reaching design parameters

✓

Наладка и оптимизацияEinstellung & OptimierungTuning & Optimization

  По проектуProjektweisePer project

Повышение производительности, снижение брака, оптимизация энергопотребленияLeistungssteigerung, Ausschussreduzierung, EnergieoptimierungIncreasing output, reducing defects, optimizing energy consumption

✓

Разработка рецептурRezepturentwicklungFormulation Development

  По проектуProjektweisePer project

Подбор состава материала под ваше сырьё и требования к продукцииMaterialzusammensetzung angepasst an Ihr Rohmaterial und ProduktanforderungenMaterial formulation tailored to your raw material and product requirements

✓

Подбор оборудованияMaschinenauswahlEquipment Selection

  По проектуProjektweisePer project

Подбор и рекомендации по закупке экструдеров, грануляторов и вспомогательного оборудованияAuswahl und Empfehlung für Extruder, Granulatoren und HilfsgeräteSelection and purchasing recommendations for extruders, granulators and auxiliary equipment

✓

Обучение и выездSchulung & Vor-Ort-EinsatzTraining & On-Site Visit

  По проектуProjektweisePer project

Обучение персонала, техническая поддержка, выезд на производствоPersonalschulung, technischer Support, Vor-Ort-EinsatzStaff training, technical support, on-site production visits

✓

Работа с системами управления (Linux / Embedded Linux)Steuerungssysteme (Linux / Embedded Linux)Control Systems (Linux / Embedded Linux)

  По проектуProjektweisePer project

Всё современное экструзионное оборудование управляется через шкафы на базе микроконтроллеров и Embedded Linux. Помогу разобраться с настройкой, диагностикой и параметрированием систем управления экструдерами и грануляторами.Moderne Extrusionsanlagen werden über Schaltschränke mit Mikrocontrollern und Embedded Linux gesteuert. Ich helfe bei Konfiguration, Diagnose und Parametrierung der Steuerungssysteme.All modern extrusion equipment is controlled via cabinets based on microcontrollers and Embedded Linux. I help with configuration, diagnostics and parameterization of extruder and granulator control systems.

Интересуют несколько услуг? Обсудим комплексное решение.Mehrere Leistungen? Lassen Sie uns eine Gesamtlösung besprechen.Interested in several services? Let's discuss a comprehensive solution.

Переведу Ваше производство на 100% использование вторичных полимеров без потери качества.
  Ich bringe Ihre Produktion auf 100% Sekundärpolymereinsatz — ohne Qualitätsverlust.
  I will convert your production to 100% secondary polymer use without loss of quality.

Обсудить проектProjekt besprechenDiscuss project

Работаю с клиентами по всему миру (ЕС, США, СНГ)
  Ich arbeite mit Kunden weltweit
  Working with clients worldwide

Онлайн-консультации в любой часовой пояс. Выезд по договорённости.
  Online-Beratung in jeder Zeitzone. Vor-Ort-Einsatz nach Vereinbarung.
  Online consultations in any time zone. On-site visits by arrangement.

Работаю онлайн и с выездомOnline und vor OrtOnline and on-site

Онлайн-консультации (любой часовой пояс)Online-Beratung (jede Zeitzone)Online consultations (any time zone)

  Выезд на производствоVor-Ort-Einsatz in der ProduktionOn-site production visits

  Техническая поддержка 24/7Technischer Support 24/7Technical support 24/7

  Видео-консультацииVideo-BeratungenVideo consultations

Готовность к онлайн-консультациям и выездам по производствуBereit für Online-Beratungen und ProduktionseinsätzeReady for online consultations and production site visits

ЕвропаEuropaEurope

Deutschland
  Österreich
  Italy
  Netherlands
  Norway
  Sweden
  Denmark
  Romania
  Poland

АмерикаAmerikaAmericas

USA
  Canada
  Argentina
  Costa Rica

СНГ и другиеGUS und andereCIS and others

Georgia
  Moldova
  
  Весь мирWeltweitWorldwide

Опыт работы
  Berufserfahrung
  Work Experience

(Доказательство опытаErfahrungsnachweisProof of expertise)

Частный предпринимательSelbständiger UnternehmerPrivate Entrepreneur

  Собственное производствоEigene ProduktionOwn Production

  ~1996 — 2016

  Чернобаевка, Херсонская обл.Tschornobajiwka, ChersonChornobayivka, Kherson region

Главный технологCheftechnologeChief Technologist

  ООО «Агросетка Юг»

  2016 — 2022

  Ростов-на-ДонуRostow am DonRostov-on-Don

ТехнологTechnologeTechnologist

  «Достык-Полимер»

  2023 — 2024

  Актау

Узнаёте свою ситуацию?
  Erkennen Sie Ihre Situation?
  Does this sound familiar?

❌ Высокий процент брака при работе с вторичным сырьём?
  ❌ Hoher Ausschuss bei der Verarbeitung von Rezyklat?
  ❌ High defect rate when working with recycled materials?

❌ Нестабильное качество продукции?
  ❌ Instabile Produktqualität?
  ❌ Unstable product quality?

❌ Проблемы с запуском новых линий?
  ❌ Probleme beim Start neuer Linien?
  ❌ Problems launching new production lines?

❌ Высокое энергопотребление?
  ❌ Zu hoher Energieverbrauch?
  ❌ High energy consumption?

Решу за 3–14 дней
  Ich löse das in 3–14 Tagen
  I solve it in 3–14 days

Онлайн-анализ вашей ситуации за 24 часа — бесплатно
  Online-Analyse Ihrer Situation in 24h — kostenlos
  Online analysis of your situation within 24h — free

Результаты
  Ergebnisse
  Results

+35%

  рост производительностиmehr Outputoutput increase

−20%

  снижение бракаweniger Ausschussdefect reduction

100%

  вторичное сырьё внедреноRezyklat eingeführtrecycled material adopted

24h

  онлайн-анализOnline-Analyseonline analysis

Мои работы
  Meine Arbeiten
  My Work

Реальное производство — смотрите видео
  Echte Produktion — Videos ansehen
  Real production — watch the videos

Готов помочь вашему предприятию. Обсудим вашу задачу, предложим решение и сможем воплотить его в жизнь. Первая консультация — бесплатно.
  Bereit, Ihrem Unternehmen zu helfen. Wir besprechen Ihre Aufgabe, bieten eine Lösung an und setzen sie um. Erste Beratung — kostenlos.
  Ready to help your business. We'll discuss your task, offer a solution and implement it. First consultation — free.

💬  WhatsApp

✉️  Email

INFO

📞 WhatsApp: +49 152 58400610

  ✉️ uspeh.polimer2022@gmail.com

  📍 München, Deutschland

  🕐 24/7

File: large-injection-parts.html
Große Spritzgussteile

🇩🇪 Deutsch
🇬🇧 English
🇷🇺 Русский

Große Spritzgussteile
Große Spritzgussteile aus LLDPE
Abdeckungen, Fässer. Rezeptur: 50% Recyclat + 50% HDPE. Formtemperatur 40-50°C. Nachdruckzeit +30%. Wanddicken bis 8 mm problemlos.

Large Injection Molded Parts
Large injection molded parts from LLDPE
Covers, drums. Formulation: 50% recyclate + 50% HDPE. Mold temperature 40-50°C. Hold pressure time +30%. Wall thickness up to 8 mm without issues.

Крупные литьевые детали
Крупные литьевые детали из LLDPE
Крышки, бочки. Рецептура: 50% рециклата + 50% ПНД. Температура формы 40-50°C. Время выдержки под давлением +30%. Толщина стенки до 8 мм без проблем.

File: mfi-LLDPE-control.html
ПТР LLDPE: контроль показателя текучести расплава при переработке вторичного сырья

ПТР LLDPE: как контроль текучести расплава влияет на переработку вторичного полиэтилена

Дата: 24 апреля 2024 | Автор: Игорь Кряжев, технолог-консультант

1. Что такое ПТР и почему он важен

Показатель текучести расплава (ПТР, MFI, MFR) - масса полимера, проходящего через капилляр за 10 минут при заданной температуре и нагрузке. Для LLDPE стандартные условия: 190°C, 2,16 кг. ПТР определяет поведение материала в экструдере, литьевой машине или ротоформовочной установке.

Проблема вторичного LLDPE: при каждой переработке (грануляции) молекулярные цепи разрушаются, ПТР растет. Это приводит к ухудшению механических свойств, нестабильности процесса и браку. Я на многих предприятиях решал эту проблему - от сортировки и сушки до добавок стабилизаторов и смешивания марок.

2. Диапазоны ПТР для разных процессов

Экструзия пленки (рукавная, плоскощелевая): ПТР 1,5-3,0 г/10мин. Слишком низкий (0,5) - высокое давление в головке, слишком высокий (5) - пузыри, обрывы рукава.

Литье под давлением (ящики, решетки, мелкие детали): ПТР 5-10 г/10мин. Выше текучесть - лучше заполнение формы.

Ротоформовка (септики, баки): ПТР 3-5 г/10мин (в пудре). Слишком текучий материал дает усадку и пузыри.

Экструзия трубы и профиля: ПТР 0,8-1,5 г/10мин - низкая текучесть для сохранения формы.

3. Как меняется ПТР при переработке вторичного LLDPE

На одном заводе в Польше я анализировал LLDPE из стрейч-пленки:

Исходная стрейч-пленка (чистая): ПТР 1,8

После агломерации и первой грануляции: ПТР 2,5

После второй грануляции (переработка отходов производства): ПТР 3,9

После третьей грануляции: ПТР 6,2 - уже непригоден для пленки, только для литья

Каждый проход через экструдер повышает ПТР на 30-70% в зависимости от температуры, сдвига и наличия загрязнений. Главные факторы деструкции:

Высокая температура (>240°C для LLDPE)

Механический сдвиг (конструкция шнека, фильтры)

Кислотные загрязнения (остатки моющих средств, жиров)

Влага (гидролитическая деструкция)

4. Методы контроля и стабилизации ПТР

Предварительная сортировка: удаление нагретых/загрязненных пленок (NIR-сканеры на входе).

Сушка перед экструзией: влажность ниже 0,1% - снижает гидролиз. На линии в Германии после установки осушителя (4 часа при 80°C) ПТР стабилизировался с разбросом ±0,2 вместо ±0,8.

Стабилизаторы цепи: добавление антиоксиданта Irganox 1010 (0,1-0,3%) и фосфитного вторичного стабилизатора Irgafos 168 (0,1-0,2%) на этапе грануляции. Эффект: рост ПТР снижается с 50% до 10-15%.

Контролируемая деструкция (противоположный метод): если нужно повысить ПТР для литья, добавляют пероксидные сшивающие агенты (но это редко).

5. Корректировка ПТР рециклата смешиванием

Самый практичный метод - смешивание с высоким MFI или низким MFI.

Для пленки (нужен ПТР 2-3): 70% рециклата (ПТР 4) + 30% первичного (ПТР 1,5) = средний ПТР 3,2

Для литья (нужен ПТР 8-10): 100% рециклата (ПТР 6) + 5% первичного (ПТР 20) - требует осторожности

Для ротоформовки (ПТР 3-5): 50% рециклата (ПТР 5,5) + 50% низкотекучего HDPE (ПТР 2) = смесь 3,7

Формула смешивания по логарифмическому правилу (приближенно): lg(MFI_см) = w1*lg(MFI1) + w2*lg(MFI2)

6. Измерение ПТР в заводских условиях

Для небольших лабораторий - экструзионный пластометр (капиллярный вискозиметр) по стандарту ISO 1133. Стоимость прибора от 3000 €. Без него работа вслепую - 90% проблем с рециклатом связаны именно с неконтролируемым MFI.

Альтернатива - косвенные методы: сравнение крутящего момента на экструдере при постоянной загрузке. На линии в Чехии я обучил персонал оценивать MFI по току двигателя (откалибровали по 5 образцам с известным MFI). Точность ±0,5 - достаточно для сортировки партий.

7. Заключение и рекомендации

Для стабильной работы с вторичным LLDPE обязательны:

Измерение MFI каждой партии рециклата (своя лаборатория или договор с сертифицированной)

Смешивание партий для приведения к целевому диапазону

Добавка антиоксидантов на стадии грануляции

Сухой контроль влажности перед экструзией

Контроль ПТР - это не опция, а необходимость. Запускал линии, где пренебрегали этим - брак достигал 30%. После внедрения простых методов (сортировка, сушка, добавка 0,2% антиоксиданта) брак упал до 4%.

← На главную

File: original_content.html
Igor Kryazhev — Технолог-консультант

РУ
  DE
  EN
📄 Статья: Рециклинг PA/PE

Ihor
Kryazhev

25+ ЛЕТ ПРАКТИКИ | РАБОТАЮ ОНЛАЙН И С ВЫЕЗДОМ
  25+ JAHRE PRAXIS | ONLINE UND VOR ORT
  25+ YEARS OF PRACTICE | ONLINE AND ON-SITE

Технолог-консультант по переработке вторичных полимеров
  Technologie-Berater für Sekundärpolymer-Recycling
  Secondary Polymer Recycling Technology Consultant

Работаю онлайн и с выездом на производство. Помогаю запустить линию, оптимизировать технологии, разработать рецептуры. Опыт работы с линиями из Китая, СНГ, Германии, Австрии, США.
  Ich arbeite online und vor Ort. Helfe beim Anlagenstart, der Prozessoptimierung und Rezepturentwicklung. Erfahrung mit Anlagen aus China, GUS, Deutschland, Österreich, USA.
  Working online and on-site. I help launch lines, optimize technologies, develop formulations. Experience with lines from China, CIS, Germany, Austria, USA.

Переведу Ваше производство на 100% использование вторичных полимеров без потери качества.
  Ich bringe Ihre Produktion auf 100% Sekundärpolymereinsatz — ohne Qualitätsverlust.
  I will convert your production to 100% secondary polymer use without loss of quality.

✆  
  Написать в WhatsApp
  WhatsApp schreiben
  WhatsApp me

25+

  лет опытаJahre Erfahrungyears exp.

250K

  тонн переработаноTonnen verarbeitettons processed

24/7

  онлайнOnlineonline

Услуги (консультации) технолога при производстве готовых изделий из полимеров методом экструзии: Сетка садовая, листы, плёнки
  Beratungsleistungen des Technologen für die Produktion von Polymererzeugnissen durch Extrusion: Gartennetz, Platten, Folien
  Technologist Consulting Services for Extrusion-Based Polymer Product Manufacturing: Garden Mesh, Sheets, Films

Специализируюсь на запуске производства, оптимизации процессов и разработке технологий переработки вторичных полимеров.
  Spezialisiert auf Produktionsstart, Prozessoptimierung und Technologieentwicklung.
  Specializing in production launch, process optimization and technology development.

✓

Первичная консультацияErstberatungInitial Consultation

  БесплатноKostenlosFree

Бесплатное обсуждение вашей задачи через WhatsApp или видеозвонокKostenlose Besprechung Ihrer Aufgabe per WhatsApp oder VideoanrufFree discussion of your task via WhatsApp or video call

✓

Запуск экструзионных линийInbetriebnahme von ExtrusionslinienExtrusion Line Launch

  По проектуProjektweisePer project

Полный цикл пусконаладки: от постепенного до выхода на проектные параметрыVollständiger Inbetriebnahmezyklus bis zum Erreichen der ProjektparameterFull commissioning cycle: from startup to reaching design parameters

✓

Наладка и оптимизацияEinstellung & OptimierungTuning & Optimization

  По проектуProjektweisePer project

Повышение производительности, снижение брака, оптимизация энергопотребленияLeistungssteigerung, Ausschussreduzierung, EnergieoptimierungIncreasing output, reducing defects, optimizing energy consumption

✓

Разработка рецептурRezepturentwicklungFormulation Development

  По проектуProjektweisePer project

Подбор состава материала под ваше сырьё и требования к продукцииMaterialzusammensetzung angepasst an Ihr Rohmaterial und ProduktanforderungenMaterial formulation tailored to your raw material and product requirements

✓

Подбор оборудованияMaschinenauswahlEquipment Selection

  По проектуProjektweisePer project

Подбор и рекомендации по закупке экструдеров, грануляторов и вспомогательного оборудованияAuswahl und Empfehlung für Extruder, Granulatoren und HilfsgeräteSelection and purchasing recommendations for extruders, granulators and auxiliary equipment

✓

Обучение и выездSchulung & Vor-Ort-EinsatzTraining & On-Site Visit

  По проектуProjektweisePer project

Обучение персонала, техническая поддержка, выезд на производствоPersonalschulung, technischer Support, Vor-Ort-EinsatzStaff training, technical support, on-site production visits

✓

Работа с системами управления (Linux / Embedded Linux)Steuerungssysteme (Linux / Embedded Linux)Control Systems (Linux / Embedded Linux)

  По проектуProjektweisePer project

Всё современное экструзионное оборудование управляется через шкафы на базе микроконтроллеров и Embedded Linux. Помогу разобраться с настройкой, диагностикой и параметрированием систем управления экструдерами и грануляторами.Moderne Extrusionsanlagen werden über Schaltschränke mit Mikrocontrollern und Embedded Linux gesteuert. Ich helfe bei Konfiguration, Diagnose und Parametrierung der Steuerungssysteme.All modern extrusion equipment is controlled via cabinets based on microcontrollers and Embedded Linux. I help with configuration, diagnostics and parameterization of extruder and granulator control systems.

Интересуют несколько услуг? Обсудим комплексное решение.Mehrere Leistungen? Lassen Sie uns eine Gesamtlösung besprechen.Interested in several services? Let's discuss a comprehensive solution.

Переведу Ваше производство на 100% использование вторичных полимеров без потери качества.
  Ich bringe Ihre Produktion auf 100% Sekundärpolymereinsatz — ohne Qualitätsverlust.
  I will convert your production to 100% secondary polymer use without loss of quality.

Обсудить проектProjekt besprechenDiscuss project

Работаю с клиентами по всему миру (ЕС, США, СНГ)
  Ich arbeite mit Kunden weltweit
  Working with clients worldwide

Онлайн-консультации в любой часовой пояс. Выезд по договорённости.
  Online-Beratung in jeder Zeitzone. Vor-Ort-Einsatz nach Vereinbarung.
  Online consultations in any time zone. On-site visits by arrangement.

Работаю онлайн и с выездомOnline und vor OrtOnline and on-site

Онлайн-консультации (любой часовой пояс)Online-Beratung (jede Zeitzone)Online consultations (any time zone)

  Выезд на производствоVor-Ort-Einsatz in der ProduktionOn-site production visits

  Техническая поддержка 24/7Technischer Support 24/7Technical support 24/7

  Видео-консультацииVideo-BeratungenVideo consultations

Готовность к онлайн-консультациям и выездам по производствуBereit für Online-Beratungen und ProduktionseinsätzeReady for online consultations and production site visits

ЕвропаEuropaEurope

Deutschland
  Österreich
  Italy
  Netherlands
  Norway
  Sweden
  Denmark
  Romania
  Poland

АмерикаAmerikaAmericas

USA
  Canada
  Argentina
  Costa Rica

СНГ и другиеGUS und andereCIS and others

Georgia
  Moldova
  
  Весь мирWeltweitWorldwide

Опыт работы
  Berufserfahrung
  Work Experience

(Доказательство опытаErfahrungsnachweisProof of expertise)

Частный предпринимательSelbständiger UnternehmerPrivate Entrepreneur

  Собственное производствоEigene ProduktionOwn Production

  ~1996 — 2016

  Чернобаевка, Херсонская обл.Tschornobajiwka, ChersonChornobayivka, Kherson region

Главный технологCheftechnologeChief Technologist

  ООО «Агросетка Юг»

  2016 — 2022

  Ростов-на-ДонуRostow am DonRostov-on-Don

ТехнологTechnologeTechnologist

  «Достык-Полимер»

  2023 — 2024

  Актау

Узнаёте свою ситуацию?
  Erkennen Sie Ihre Situation?
  Does this sound familiar?

❌ Высокий процент брака при работе с вторичным сырьём?
  ❌ Hoher Ausschuss bei der Verarbeitung von Rezyklat?
  ❌ High defect rate when working with recycled materials?

❌ Нестабильное качество продукции?
  ❌ Instabile Produktqualität?
  ❌ Unstable product quality?

❌ Проблемы с запуском новых линий?
  ❌ Probleme beim Start neuer Linien?
  ❌ Problems launching new production lines?

❌ Высокое энергопотребление?
  ❌ Zu hoher Energieverbrauch?
  ❌ High energy consumption?

Решу за 3–14 дней
  Ich löse das in 3–14 Tagen
  I solve it in 3–14 days

Онлайн-анализ вашей ситуации за 24 часа — бесплатно
  Online-Analyse Ihrer Situation in 24h — kostenlos
  Online analysis of your situation within 24h — free

Результаты
  Ergebnisse
  Results

+35%

  рост производительностиmehr Outputoutput increase

−20%

  снижение бракаweniger Ausschussdefect reduction

100%

  вторичное сырьё внедреноRezyklat eingeführtrecycled material adopted

24h

  онлайн-анализOnline-Analyseonline analysis

Мои работы
  Meine Arbeiten
  My Work

Реальное производство — смотрите видео
  Echte Produktion — Videos ansehen
  Real production — watch the videos

Готов помочь вашему предприятию. Обсудим вашу задачу, предложим решение и сможем воплотить его в жизнь. Первая консультация — бесплатно.
  Bereit, Ihrem Unternehmen zu helfen. Wir besprechen Ihre Aufgabe, bieten eine Lösung an und setzen sie um. Erste Beratung — kostenlos.
  Ready to help your business. We'll discuss your task, offer a solution and implement it. First consultation — free.

💬  WhatsApp

✉️  Email

INFO

📞 WhatsApp: +49 152 58400610

  ✉️ uspeh.polimer2022@gmail.com

  📍 München, Deutschland

  🕐 24/7

File: pa-ldpe-casing.html
PA/LDPE колбасная оболочка: механическая переработка

PA/LDPE колбасная оболочка: механическая переработка и экструзия

Дата: 24 апреля 2024 | Автор: Игорь Кряжев, 25+ лет

Как я переработал PA/LDPE впервые в мире

Колбасная оболочка PA/LDPE (10-15% полиамида) - сложный отход. Я механически переработал её в гранулу и использовал в плоскощелевой экструзии и литье под давлением.

Технология

Мойка горячей водой (80°C) с щелочью
Агломерация при 130-140°C
Грануляция на двухшнеке с дегазацией
Экструзия при 190-230°C

Результат: гранула с MFI 1,5-2,5, прочность 28 МПа. Пленка из этой гранулы на 15% прочнее чистой LDPE.

Вывод

Многослойные отходы PA/PE можно перерабатывать механически. Запускал с нуля - помогаю другим.

← На главную

File: pp-extrusion-fabrics-bigbags-threads.html
Экструзионный полипропилен: производство мешковины, биг-бегов, нитей из вторичного PP

Экструзия полипропилена из вторичного сырья: мешковина, биг-беги, технические нити

Дата: 24 апреля 2024 | Автор: Игорь Кряжев

1. Масштаб проблемы и возможности

Полипропиленовые мешки, биг-беги, тканая мешковина, шпагат - огромный поток отходов в логистике и сельском хозяйстве. Только в ЕС ежегодно образуется более 2 млн тонн PP-отходов этого типа. Переработка PP сложнее, чем PE, из-за чувствительности к термоокислительной деструкции, но при правильной технологии можно получать качественные экструзионные ленты и нити для новых мешков и биг-бегов.

На предприятиях в Германии и Польше я внедрял линии по переработке отработанных биг-бегов (из-под цемента, удобрений, химикатов) в гранулу, а затем - в тканую мешковину для вторичной упаковки.

2. Технологическая цепочка переработки PP в экструзионные ленты

Сбор и предварительная очистка: удаление пыли, песка, этикеток (вибросито + пневмотранспорт)

Мойка горячей водой (80-90°C) с добавкой 2% NaOH: удаление жиров, остатков продуктов. Для биг-бегов из-под химии - двойная мойка

Сушка центрифугой до влажности 

Агломерация (для плёнок и тканых материалов): нагрев до 140-150°C, уплотнение до насыпной плотности 450 кг/м³

Грануляция на двухшнеке с вакуумной дегазацией: обязательна для удаления летучих (остатки растворителей, запахов)

Фильтрация расплава 200-250 микрон - удаление неплавящихся включений

Экструзия ленты на плоскопротяжной линии: температура 210-240°C, вытяжка 1:6...1:10

Ткачество на круглоткацком станке -> мешковина или биг-бег

3. Рецептуры для разных изделий

Мешковина для строительных мешков (прочность 20-25 МПа):

80% рециклат PP (MFI 8-12) + 20% первичный PP (MFI 3-5)

Добавка карбоната кальция (10-15%) - снижение стоимости, но и прочности

Черный пигмент 2%

Замасливатель (0,3%) для снижения трения нитей при ткачестве

Биг-беги для сыпучих грузов (1000-1500 кг):

50-70% рециклат + 30-50% первичный PP высокой прочности

УФ-стабилизатор 0,8-1,0% (требование стандарта EN 12546-2)

Антиоксидант 0,3%

Ленты должны быть с усилением (филигранное плетение)

Технические нити и шпагат:

100% рециклат PP (возможно, но прочность ниже)

Вытяжка 1:5 - максимальная для сохранения структуры

Крутка до 80 витков/м для повышения разрывной нагрузки

Себестоимость нити из рециклата на 40% ниже первичной

4. Контроль MFI при переработке PP

Полипропилен сильно деструктирует при нагреве. На одной из линий в Польше было:

Исходный рециклат (отходы биг-бегов): MFI 5

После мойки и сушки: MFI 5 (без изменений)

После грануляции (230°C, вакуум): MFI 9

После экструзии ленты (240°C): MFI 14

Готовая тканая мешковина из такого материала имела разрывную нагрузку на 30% ниже, чем из первичного. Решение:

Добавлять на этапе грануляции 0,2% антиоксиданта (Irganox 1010) и 0,1% фосфита (Irgafos 168)

Снизить температуру экструзии лент до 210-220°C при сохранении пластичности

Смешивать рециклат с первичным PP низкого MFI (2-3) в соотношении 1:1

После этих изменений MFI на выходе стабилизировался на уровне 7-8, прочность выросла на 40%.

5. Типичные дефекты и их устранение

Обрыв ленты при вытяжке: либо слишком высокая вытяжка (>8), либо низкий MFI (Разнотолщинность ленты: загрязнена фильеры (замена сеток каждые 4 часа), либо неравномерное охлаждение в водяной ванне.

Мешковина "сыпется" (выскакивают нити): недостаточное кручение или низкая прочность основы. Увеличить крутку на 20%.

Низкая УФ-стойкость (через 3 месяца на улице распадается): недостаточно УФ-стабилизатора. Добавить 1% сажи или 0,5% HALS-стабилизатора.

6. Экономика производства лент и мешковины из рециклата

Цены (2024, ex-works, Германия):

Первичный PP для экструзии лент (MFI 5): 1250 €/т

Рециклат PP (гранулят из биг-бегов): 700-800 €/т

Тканая мешковина из первички: 1500 €/т

Тканая мешковина из 60% рециклата: 1050 €/т

При производительности 500 т/год мешковины экономия на сырье: (1500-1050)*500 = 225 000 €/год. Затраты на переработку биг-бегов (мойка, грануляция) ~ 150 €/т, чистая прибыль от использования рециклата ~ 135 000 €/год.

7. Заключение и рекомендации

Производство экструзионных лент и мешковины из вторичного PP - рентабельно при соблюдении технологии:

Использовать отдельную линию для переработки биг-бегов (мойка, агломерация, грануляция с фильтрацией)

Обязательно дегазировать и стабилизировать PP (иначе быстрая деструкция)

Для изделий под открытым небом - УФ-стабилизация (сажа или HALS)

Для пищевых мешков не использовать рециклат без сертификата BfR / FDA

Имею опыт настройки полного цикла: от мойки биг-бегов до производства сертифицированной мешковины. Обращайтесь.

← На главную

File: pp-extrusion-fabrics.html
Экструзионный полипропилен: мешковина, биг-беги, нити - рецептуры и запуск

Экструзионный полипропилен: от отходов к мешковине, биг-бегам и нитям

Дата: 24 апреля 2024 | Автор: Игорь Кряжев, технолог-консультант, 25+ лет

1. Проблема PP-отходов и решение

Полипропиленовые мешки биг-беги, тканая мешковина, нити - огромный поток отходов на складах и производствах. Проблема: высокая усадка и низкая прочность при переработке, если не контролировать MFI. Решение - грануляция с дегазацией и добавление первичного PP для стабилизации.

2. Технология переработки PP-мешковины и биг-бегов

На одном из предприятий в Восточной Европе я запускал линию по переработке б/у биг-бегов (загрязненных цементом, мукой, химикатами):

Предварительная очистка щетками и пневматикой - удаление 90% пыли

Мойка в горячей воде (80°C) с добавкой моющего средства

Агломерация при 140-150°C - плотность с 100 до 520 кг/м³

Грануляция на двухшнеке с вакуумной дегазацией и двухступенчатой фильтрацией (300-200 микрон)

Дегазация обязательна - из биг-бегов идут летучие (остатки удобрений, запахи)

Результат: гранула PP с MFI 3-8 (в зависимости от исходного материала). Прочность на разрыв - 25-30 МПа.

3. Рецептуры для мешковины и нитей

Для производства тканой мешковины (20-50 г/м²):

70% рециклат PP + 30% первичный PP

Добавка 1% замасливателя для снижения трения нити

Температура экструзии нити: 210-230-240°C

Для биг-бегов (грузоподъемность 500-1500 кг):

50% рециклат + 50% первичный PP (повышенная прочность)

Ленты на плоскопротяжной линии с вытяжкой 1:6

Добавка УФ-стабилизатора (0,5%) - для хранения на улице

Для технических нитей (верёвки, шнуры):

80% рециклат + 20% первичный + карбонат кальция (5-10%) - снижение себестоимости

Вытяжка 1:8 - прочность на разрыв до 35 МПа

4. Контроль MFI - ключевой параметр

MFI (показатель текучести расплава) для PP изменяется при каждой грануляции (деструкция). Я рекомендую:

Исходный PP (отходы) с MFI 3-5

После первой грануляции MFI повышается до 7-10

Для мешковины нужен MFI 8-12 (более текучий)

Для биг-бегов MFI 4-8 (баланс текучести и прочности)

Если MFI выше 15 - добавлять первичный PP с низким MFI (1-2) или этот материал только наполнитель

На линии в Польше я решил проблему высокого MFI (18) добавлением 30% первичного PP + стабилизатора цепи (Hostanox). Результат: MFI снизился до 7, прочность выросла на 25%.

5. Экономика и рынок

Себестоимость гранулы PP из биг-бегов: 400-500 €/т. Цена продажи: 700-850 €/т. Мешковина из рециклата на 30-40% дешевле первичной.

Тканая мешковина - маржинальность 20-30% при больших объёмах. Биг-беги - маржинальность 25-40%.

Спрос на рециклированные PP-нити и ткань растёт. Крупные агрохолдинги и химические компании (в ЕС) готовы платить больше за "зеленую" упаковку.

6. Заключение

Переработка PP-отходов в экструзионные изделия - один из самых маржинальных сегментов. Главное:

Контролировать MFI на каждом этапе

Использовать дегазацию для удаления запахов и летучих

Смешивать с первичным PP для стабильности свойств

Для биг-бегов и нитей - обязательная вытяжка для ориентации молекул

Запускал такие линии от сортировки до производства мешковины. Готов помочь.

← На главную
